Repository: johnosullivan887/pvdata

# pvdata
Tandem Solar Cell Literature Data visualiser

Please cite: O’Sullivan, J., Wright, M., Stefani, B.V. et al. Transparent conducting electrodes for perovskite–silicon tandem solar cells. Nat Rev Phys 8, 344–364 (2026). https://doi.org/10.1038/s42254-026-00938-5

File: data/tandem.csv (part 1 of 10)
Author,Reference,Highlight,Publishing date,Year,Cell,Wafer doping,Wafer type,Wafer initial surface,Resitivity,Thickness,Junction location,Rear texture,Front texture,Protection layer,Texturing process,Protection layer removal,Cleaning,Emitter type,Sheet resistance,Emitter process,BSF Sheet resistance,BSF type,BSF process,Annealing temperature ©,Annealing time (min),Passivation front,Passivation front process,interconnection,Inter-layer,Inter-layer thicknes,Inter-layer process,Inter-layer process temperature,Annealing temperature ©,Annealing time (min),Clean before perovskite,Photolithography,Oxidation time,Oxidation temperature,Surface removal,Surface removal process,Rear passivation,Rear local contact,Rear passivation process,Rear metal,Rear electrode,Rear TCO thickness,Rear metal thickness,Rear metal order,Rear metal process,Annealing temperature,Annealing time,Surface removal,Surface removal process,Perovskite polarity,ETL,HTL,Cell isolation,Substrate area,Cell area,Cell active area,Buffer layer,Front electrode,Front metal,Front TCO,Front TCO thickness,Total front TCO thickness,Front TCO process,Front metal thickness [nm],Grid,Finger width [um],Finger spacing [mm],Front metal process,Scan direction,Bandgap,Voc tandem,Jsc tandem,FF tandem,n tandem,Jsc silicon,Jsc perovskite,Certified,Stability conditions,Stability result,Damp heat,Voc silicon,FF silicon,n silicon,Jsc silicon cell,Obs,
Mailoa et al.,https://aip.scitation.org/doi/full/10.1063/1.4914179,First 2-terminal tandem,24/03/2015,2015,homojunction,n-type,FZ,DSP,01-May,300,Front,Pyramids,Planar,SiNx - PECVD,KOH,HF dip,RCA,Si(p),,ion implantation,,Si(n),ion implantation,960,30,a-Si:H(i),PECVD,tunneling,a*-Si:H(n),Mar-30,PECVD,250,680,15,"HF dip, DIW dip, N2 drying ",Yes,,,Oxide,HF,None,No,None,Ti/Pd/Ag/Pt ,Ti/Pd/Ag/Pt,0,20/20/300/30 ,Before,electron-beam evaporation,400,5,Oxide,HF,n-i-p,TiO2,Spiro-OMeTAD,Laser - back,1.96,1.21,1,None,Ag Nanowires/Ag,Ag,AgNWs,0,0,,300,No,0,0,thermal evaporation,Tracking,1.61,1580,11.5,75,13.7,14.7,11.5,No,,,,,,,,,
Ito et al.,https://iopscience.iop.org/article/10.1149/06904.0003ecst,Early 2-terminal tandem,01/07/2015,2015,Not clear,,,,,,,,,,,,,,,,,,,,,,,recombination,ITO,265.5,,,,,,,,,,,,,,Not clear,Not clear,Not clear,,,,,,,,Not clear,,,,,,Not clear,Not clear,,,Not clear,Not clear,Not clear,,,,,,,not clear,,,,,13.7,,,No,,,,,,,,,
Albrecht et al.,https://pubs.rsc.org/en/content/articlepdf/2016/ee/c5ee02965a,First tandem processed at low-temperatures,27/10/2015,2015,SHJ,n-type,FZ,DSP,02-May,255,Front,Planar,Planar,-,-,-,RCA,Si(p),,PECVD,,Si(n),PECVD,,,a-Si:H(i),PECVD,recombination,ITO,80,magnetron RF sputtering,25,,,Not clear,,,,,,a-Si:H(i),No,PECVD,Ag,AZO/Ag,70,70/200,Before,Sputtering,200,5,,,n-i-p,SnO2,Spiro-OMeTAD,,-,-,0.16,MoOx,ITO,None,ITO,80,80,,0,No,0,0,magnetron RF sputtering,Reverse,Not clear,1785,11.8,79.5,16.8,14.67,14.01,No,,,,703,71.4,15.7,31.8,Single reference junctions in standard device configuration. 1 cm2 active area with metal grid.,
Albrecht et al.,https://pubs.rsc.org/en/content/articlepdf/2016/ee/c5ee02965a,First tandem processed at low-temperatures,27/10/2015,2015,SHJ,n-type,FZ,DSP,02-May,255,Front,Planar,Planar,-,-,-,RCA,Si(p),,PECVD,,Si(n),PECVD,,,a-Si:H(i),PECVD,recombination,ITO,80,magnetron RF sputtering,25,,,Not clear,,,,,,a-Si:H(i),No,PECVD,Ag,AZO/Ag,70,70/200,Before,Sputtering,200,5,,,n-i-p,SnO2,Spiro-OMeTAD,,-,-,0.16,MoOx,ITO,None,ITO,80,80,,0,No,0,0,magnetron RF sputtering,Forward,Not clear,1759,11.8,77.3,16.1,14.67,14.01,No,,,,703,71.4,15.7,31.8,Single reference junctions in standard device configuration. 1 cm2 active area with metal grid.,
Albrecht et al.,https://pubs.rsc.org/en/content/articlepdf/2016/ee/c5ee02965a,First tandem processed at low-temperatures,27/10/2015,2015,SHJ,n-type,FZ,DSP,02-May,255,Front,Planar,Planar,-,-,-,RCA,Si(p),,PECVD,,Si(n),PECVD,,,a-Si:H(i),PECVD,recombination,ITO,80,magnetron RF sputtering,25,,,Not clear,,,,,,a-Si:H(i),No,PECVD,Ag,AZO/Ag,70,70/200,Before,Sputtering,200,5,,,n-i-p,SnO2,Spiro-OMeTAD,,-,-,0.16,MoOx,ITO,None,ITO,80,80,,0,No,0,0,magnetron RF sputtering,Reverse,Not clear,,,,19.9,14.67,14.01,No,,,,,,,,,
Albrecht et al.,https://pubs.rsc.org/en/content/articlepdf/2016/ee/c5ee02965a,First tandem processed at low-temperatures,27/10/2015,2015,SHJ,n-type,FZ,DSP,02-May,255,Front,Planar,Planar,-,-,-,RCA,Si(p),,PECVD,,Si(n),PECVD,,,a-Si:H(i),PECVD,recombination,ITO,80,magnetron RF sputtering,25,,,Not clear,,,,,,a-Si:H(i),No,PECVD,Ag,AZO/Ag,70,70/200,Before,Sputtering,200,5,,,n-i-p,SnO2,Spiro-OMeTAD,,-,-,0.16,MoOx,ITO,None,ITO,80,80,,0,No,0,0,magnetron RF sputtering,Forward,Not clear,,,,19.1,14.67,14.01,No,,,,,,,,,
Albrecht et al.,https://pubs.rsc.org/en/content/articlepdf/2016/ee/c5ee02965a,First tandem processed at low-temperatures,27/10/2015,2015,SHJ,n-type,FZ,DSP,02-May,255,Front,Planar,Planar,-,-,-,RCA,Si(p),,PECVD,,Si(n),PECVD,,,a-Si:H(i),PECVD,recombination,ITO,80,magnetron RF sputtering,25,,,Not clear,,,,,,a-Si:H(i),No,PECVD,Ag,AZO/Ag,70,70/200,Before,Sputtering,200,5,,,n-i-p,SnO2,Spiro-OMeTAD,,-,-,0.16,MoOx,ITO,None,ITO,80,80,,0,No,0,0,magnetron RF sputtering,Tracking,Not clear,,,,18.1,14.67,14.01,No,,,,,,,,,
Werner et al.,https://pubs.acs.org/doi/pdf/10.1021/acs.jpclett.5b02686,Area > 1 cm2,19/12/2015,2015,SHJ,n-type,FZ,DSP,01-May,260 - 300,Front,Planar,Planar,-,-,-,,Si(p),,PECVD,,Si(n),PECVD,,,a-Si:H(i),PECVD,recombination,IZO,Not clear,sputtering,25,,,UV-Ozone,,,,,,a-Si:H(i),No,PECVD,Ag,ITO/Ag,Not clear,,Not clear,Not clear,Not clear,Not clear,,,n-i-p,PCBM/PEIE,Spiro-OMeTAD,,-,-,1.22,MoOx,IO:H/ITO/Au,Au,IO:H/ITO,100/10,110,,100,No,400,4.5,thermal evaporation,Reverse,,1694,13.4,72.9,16.6,15.1,14.6,No,,,,704,74.4,16.8,32.1,No filter. Silicon area 1.22 cm2,
Werner et al.,https://pubs.acs.org/doi/pdf/10.1021/acs.jpclett.5b02686,Area > 1 cm2,19/12/2015,2015,SHJ,n-type,FZ,DSP,01-May,260 - 300,Front,Planar,Planar,-,-,-,,Si(p),,PECVD,,Si(n),PECVD,,,a-Si:H(i),PECVD,recombination,IZO,Not clear,sputtering,25,,,UV-Ozone,,,,,,a-Si:H(i),No,PECVD,Ag,ITO/Ag,Not clear,,Not clear,Not clear,Not clear,Not clear,,,n-i-p,PCBM/PEIE,Spiro-OMeTAD,,-,-,1.22,MoOx,IO:H/ITO/Au,Au,IO:H/ITO,100/10,110,,100,No,400,4.5,thermal evaporation,Forward,,1700,13.4,75.5,17.2,15.1,14.6,No,,,,704,74.4,16.8,32.1,,
Werner et al.,https://pubs.acs.org/doi/pdf/10.1021/acs.jpclett.5b02686,Area > 1 cm2 - ARF,19/12/2015,2015,SHJ,n-type,FZ,DSP,01-May,260 - 300,Front,Planar,Planar,-,-,-,,Si(p),,PECVD,,Si(n),PECVD,,,a-Si:H(i),PECVD,recombination,IZO,Not clear,sputtering,25,,,UV-Ozone,,,,,,a-Si:H(i),No,PECVD,Ag,ITO/Ag,Not clear,,Not clear,Not clear,Not clear,Not clear,,,n-i-p,PCBM/PEIE,Spiro-OMeTAD,,-,-,1.22,MoOx,IO:H/ITO/Au,Au,IO:H/ITO,100/10,110,,100,No,400,4.5,thermal evaporation,Reverse,,1701,16.1,70.1,19.2,16.8,17.4,No,,,,704,74.4,16.8,32.1,,
Werner et al.,https://pubs.acs.org/doi/pdf/10.1021/acs.jpclett.5b02686,Area > 1 cm2 - ARF,19/12/2015,2015,SHJ,n-type,FZ,DSP,01-May,260 - 300,Front,Planar,Planar,-,-,-,,Si(p),,PECVD,,Si(n),PECVD,,,a-Si:H(i),PECVD,recombination,IZO,Not clear,sputtering,25,,,UV-Ozone,,,,,,a-Si:H(i),No,PECVD,Ag,ITO/Ag,Not clear,,Not clear,Not clear,Not clear,Not clear,,,n-i-p,PCBM/PEIE,Spiro-OMeTAD,,-,-,1.22,MoOx,IO:H/ITO/Au,Au,IO:H/ITO,100/10,110,,100,No,400,4.5,thermal evaporation,Forward,,1703,16.1,70.9,19.5,16.8,17.4,No,,,,704,74.4,16.8,32.1,,
Werner et al.,https://pubs.acs.org/doi/pdf/10.1021/acs.jpclett.5b02686,Area > 1 cm2 - ARF,19/12/2015,2015,SHJ,n-type,FZ,DSP,01-May,260 - 300,Front,Planar,Planar,-,-,-,,Si(p),,PECVD,,Si(n),PECVD,,,a-Si:H(i),PECVD,recombination,IZO,Not clear,sputtering,25,,,UV-Ozone,,,,,,a-Si:H(i),No,PECVD,Ag,ITO/Ag,Not clear,,Not clear,Not clear,Not clear,Not clear,,,n-i-p,PCBM/PEIE,Spiro-OMeTAD,,-,-,1.22,MoOx,IO:H/ITO/Au,Au,IO:H/ITO,100/10,110,,100,No,400,4.5,thermal evaporation,Tracking,,,,,19.2,16.8,17.4,No,,,,704,74.4,16.8,32.1,,
Werner et al.,https://pubs.acs.org/doi/pdf/10.1021/acs.jpclett.5b02686,Area > 1 cm2,19/12/2015,2015,SHJ,n-type,FZ,DSP,01-May,260 - 300,Front,Planar,Planar,-,-,-,,Si(p),,PECVD,,Si(n),PECVD,,,a-Si:H(i),PECVD,recombination,IZO,Not clear,sputtering,25,,,UV-Ozone,,,,,,a-Si:H(i),No,PECVD,Ag,ITO/Ag,Not clear,,Not clear,Not clear,Not clear,Not clear,,,n-i-p,PCBM/PEIE,Spiro-OMeTAD,,-,-,0.17,MoOx,IO:H/ITO/Au,Au,IO:H/ITO,100/10,110,,100,Yes,0,0,thermal evaporation,Reverse,,1668,13.6,76.7,17.4,,,No,,,,,,,,,
Werner et al.,https://pubs.acs.org/doi/pdf/10.1021/acs.jpclett.5b02686,Area > 1 cm2,19/12/2015,2015,SHJ,n-type,FZ,DSP,01-May,260 - 300,Front,Planar,Planar,-,-,-,,Si(p),,PECVD,,Si(n),PECVD,,,a-Si:H(i),PECVD,recombination,IZO,Not clear,sputtering,25,,,UV-Ozone,,,,,,a-Si:H(i),No,PECVD,Ag,ITO/Ag,Not clear,,Not clear,Not clear,Not clear,Not clear,,,n-i-p,PCBM/PEIE,Spiro-OMeTAD,,-,-,0.17,MoOx,IO:H/ITO/Au,Au,IO:H/ITO,100/10,110,,100,Yes,0,0,thermal evaporation,Forward,,1670,13.8,78.6,18.1,,,No,,,,,,,,,
Werner et al.,https://pubs.acs.org/doi/pdf/10.1021/acs.jpclett.5b02686,Area > 1 cm2 - ARF,19/12/2015,2015,SHJ,n-type,FZ,DSP,01-May,260 - 300,Front,Planar,Planar,-,-,-,,Si(p),,PECVD,,Si(n),PECVD,,,a-Si:H(i),PECVD,recombination,IZO,Not clear,sputtering,25,,,UV-Ozone,,,,,,a-Si:H(i),No,PECVD,Ag,ITO/Ag,Not clear,,Not clear,Not clear,Not clear,Not clear,,,n-i-p,PCBM/PEIE,Spiro-OMeTAD,,-,-,0.17,MoOx,IO:H/ITO/Au,Au,IO:H/ITO,100/10,110,,100,Yes,0,0,thermal evaporation,Reverse,,1690,15.9,77.6,20.9,,,No,,,,,,,,,
Werner et al.,https://pubs.acs.org/doi/pdf/10.1021/acs.jpclett.5b02686,Area > 1 cm2 - ARF,19/12/2015,2015,SHJ,n-type,FZ,DSP,01-May,260 - 300,Front,Planar,Planar,-,-,-,,Si(p),,PECVD,,Si(n),PECVD,,,a-Si:H(i),PECVD,recombination,IZO,Not clear,sputtering,25,,,UV-Ozone,,,,,,a-Si:H(i),No,PECVD,Ag,ITO/Ag,Not clear,,Not clear,Not clear,Not clear,Not clear,,,n-i-p,PCBM/PEIE,Spiro-OMeTAD,,-,-,0.17,MoOx,IO:H/ITO/Au,Au,IO:H/ITO,100/10,110,,100,Yes,0,0,thermal evaporation,Forward,,1692,15.8,79.9,21.4,,,No,,,,,,,,,
Werner et al.,https://pubs.acs.org/doi/pdf/10.1021/acs.jpclett.5b02686,Area > 1 cm2 - ARF,19/12/2015,2015,SHJ,n-type,FZ,DSP,01-May,260 - 300,Front,Planar,Planar,-,-,-,,Si(p),,PECVD,,Si(n),PECVD,,,a-Si:H(i),PECVD,recombination,IZO,Not clear,sputtering,25,,,UV-Ozone,,,,,,a-Si:H(i),No,PECVD,Ag,ITO/Ag,Not clear,,Not clear,Not clear,Not clear,Not clear,,,n-i-p,PCBM/PEIE,Spiro-OMeTAD,,-,-,0.17,MoOx,IO:H/ITO/Au,Au,IO:H/ITO,100/10,110,,100,Yes,0,0,thermal evaporation,Tracking,,,,,21.2,,,No,,,,,,,,,
Werner et al.,https://pubs.acs.org/doi/10.1021/acsenergylett.6b00254,NIR transparent pvk,19/12/2015,2015,SHJ,n-type,FZ,DSP,01-May,260 - 300,Front,Planar,Planar,-,-,-,,Si(p),,PECVD,,Si(n),PECVD,,,a-Si:H(i),PECVD,recombination,IZO,30,sputtering,25,,,UV-Ozone,,,,,,a-Si:H(i),No,PECVD,Ag,ITO/Ag,Not clear,,Not clear,Not clear,Not clear,Not clear,,,n-i-p,PCBM/PEIE,Spiro-OMeTAD,,-,-,1.43,MoOx,IO:H/ITO/Au,Au,IO:H/ITO,100/10,110,,100,Yes,0,0,thermal evaporation,Reverse,,,,,19.7,,,No,,,,,,,,,
Werner et al.,https://pubs.acs.org/doi/10.1021/acsenergylett.6b00254,NIR transparent pvk,19/12/2015,2015,SHJ,n-type,FZ,DSP,01-May,260 - 300,Front,Planar,Planar,-,-,-,,Si(p),,PECVD,,Si(n),PECVD,,,a-Si:H(i),PECVD,recombination,IZO,30,sputtering,25,,,UV-Ozone,,,,,,a-Si:H(i),No,PECVD,Ag,ITO/Ag,Not clear,,Not clear,Not clear,Not clear,Not clear,,,n-i-p,PCBM/PEIE,Spiro-OMeTAD,,-,-,1.43,MoOx,IO:H/ITO/Au,Au,IO:H/ITO,100/10,110,,100,Yes,0,0,thermal evaporation,Forward,,,,,20.6,,,No,,,,,,,,,
Werner et al.,https://pubs.acs.org/doi/10.1021/acsenergylett.6b00254,NIR transparent pvk,19/12/2015,2015,SHJ,n-type,FZ,DSP,01-May,260 - 300,Front,Planar,Planar,-,-,-,,Si(p),,PECVD,,Si(n),PECVD,,,a-Si:H(i),PECVD,recombination,IZO,30,sputtering,25,,,UV-Ozone,,,,,,a-Si:H(i),No,PECVD,Ag,ITO/Ag,Not clear,,Not clear,Not clear,Not clear,Not clear,,,n-i-p,PCBM/PEIE,Spiro-OMeTAD,,-,-,1.43,MoOx,IO:H/ITO/Au,Au,IO:H/ITO,100/10,110,,100,Yes,0,0,thermal evaporation,Tracking,,,,,20.5,,,No,,,,,,,,,
Albrecht et al.,https://iopscience.iop.org/article/10.1088/2040-8978/18/6/064012,Optical optimisation,05/11/2016,2016,SHJ,,,,,,,,,,,,,,,,,,,,,,,recombination,ITO,40,,,,,,,,,,,,,,Ag,AZO/Ag,70,,,,,,,,n-i-p,,,,-,0.16,0.09,MoOx,,,ITO,80,80,,,,,,,Reverse,,,,,18.8,,,No,,,,,,,,,
Albrecht et al.,https://iopscience.iop.org/article/10.1088/2040-8978/18/6/064012,Optical optimisation,05/11/2016,2016,SHJ,,,,,,,,,,,,,,,,,,,,,,,recombination,ITO,40,,,,,,,,,,,,,,Ag,AZO/Ag,70,,,,,,,,n-i-p,,,,-,0.16,0.09,MoOx,,,ITO,80,80,,,,,,,Forward,,,,,17.9,,,No,,,,,,,,,
Albrecht et al.,https://iopscience.iop.org/article/10.1088/2040-8978/18/6/064012,Optical optimisation,05/11/2016,2016,SHJ,,,,,,,,,,,,,,,,,,,,,,,recombination,ITO,40,,,,,,,,,,,,,,Ag,AZO/Ag,70,,,,,,,,n-i-p,,,,-,0.16,0.09,MoOx,,,ITO,80,80,,,,,,,Tracking,,,,,17,,,No,,,,,,,,,
Werner et al.,https://aip.scitation.org/doi/full/10.1063/1.4971361,ZTO as a high-temperature stable recombination layer,05/12/2016,2016,homojunction,n-type,FZ,SSP,15,375,Front,Lapped,Planar,SiO2 - Thermal,-,HF dip,RCA,Si(p),,ion implantation,,Si(n),ion implantation,1050 / 423,80 / 30,-,-,recombination,ZTO,89-160,magnetron RF sputtering,60,-,-,,Yes,,,Oxide,HF,None,No,None,Al,Al,0,320,Not clear,electron-beam evaporation,380,-,,,n-i-p,TiO2,Spiro-OMeTAD,,-,1.43,1.43,MoOx,IO:H/ITO/Au,Au,IO:H/ITO,90/10,100,,Not clear,No,0,0,thermal evaporation,Reverse?,Not clear,1643,15.3,64.8,16.3,17.3,16.78,No,,,,,,,,Voc silicon estimated to be 640 mV (Quokka),
Werner et al.,https://aip.scitation.org/doi/full/10.1063/1.4971362,ZTO as a high-temperature stable recombination layer,05/12/2016,2016,homojunction,n-type,FZ,SSP,15,375,Front,Lapped,Planar,SiO2 - Thermal,-,HF dip,RCA,Si(p),,ion implantation,,Si(n),ion implantation,1050 / 423,80 / 30,-,-,recombination,ZTO,89-160,magnetron RF sputtering,60,-,-,,Yes,,,Oxide,HF,None,No,None,Al,Al,0,320,Not clear,electron-beam evaporation,380,-,,,n-i-p,TiO2,Spiro-OMeTAD,,-,1.43,1.43,MoOx,IO:H/ITO/Au,Au,IO:H/ITO,90/10,100,,Not clear,No,0,0,thermal evaporation,Tracking,Not clear,,,,16,17.3,16.78,No,,,,,,,,Voc silicon estimated to be 640 mV (Quokka),
Werner et al.,https://aip.scitation.org/doi/full/10.1063/1.4971363,ZTO as a high-temperature stable recombination layer,05/12/2016,2016,homojunction,n-type,FZ,SSP,15,375,Front,Lapped,Planar,SiO2 - Thermal,-,HF dip,RCA,Si(p),,ion implantation,,Si(n),ion implantation,1050 / 423,80 / 30,-,-,recombination,ZTO,89-160,magnetron RF sputtering,60,-,-,,Yes,,,Oxide,HF,None,No,None,Al,Al,0,320,Not clear,electron-beam evaporation,380,-,,,n-i-p,TiO2,Spiro-OMeTAD,,-,0.25,0.25,MoOx,IO:H/ITO/Au,Au,IO:H/ITO,90/10,100,,Not clear,No,0,0,thermal evaporation,Reverse,Not clear,1677,15.3,67.6,17.4,16.93,17,No,,,,,,,,Voc silicon estimated to be 640 mV (Quokka),
Werner et al.,https://aip.scitation.org/doi/full/10.1063/1.4971364,ZTO as a high-temperature stable recombination layer,05/12/2016,2016,homojunction,n-type,FZ,SSP,15,375,Front,Lapped,Planar,SiO2 - Thermal,-,HF dip,RCA,Si(p),,ion implantation,,Si(n),ion implantation,1050 / 423,80 / 30,-,-,recombination,ZTO,89-160,magnetron RF sputtering,60,-,-,,Yes,,,Oxide,HF,None,No,None,Al,Al,0,320,Not clear,electron-beam evaporation,380,-,,,n-i-p,TiO2,Spiro-OMeTAD,,-,0.25,0.25,MoOx,IO:H/ITO/Au,Au,IO:H/ITO,90/10,100,,Not clear,No,0,0,thermal evaporation,Forward,Not clear,1689,15.3,66.3,17.2,16.93,17,No,,,,,,,,Voc silicon estimated to be 640 mV (Quokka),
Werner et al.,https://aip.scitation.org/doi/full/10.1063/1.4971365,ZTO as a high-temperature stable recombination layer,05/12/2016,2016,homojunction,n-type,FZ,SSP,15,375,Front,Lapped,Planar,SiO2 - Thermal,-,HF dip,RCA,Si(p),,ion implantation,,Si(n),ion implantation,1050 / 423,80 / 30,-,-,recombination,ZTO,89-160,magnetron RF sputtering,60,-,-,,Yes,,,Oxide,HF,None,No,None,Al,Al,0,320,Not clear,electron-beam evaporation,380,-,,,n-i-p,TiO2,Spiro-OMeTAD,,-,0.25,0.25,MoOx,IO:H/ITO/Au,Au,IO:H/ITO,90/10,100,,Not clear,No,0,0,thermal evaporation,Tracking,Not clear,,,,16.4,16.93,17,No,,,,,,,,Voc silicon estimated to be 640 mV (Quokka),
Bush et al.,https://www.nature.com/articles/nenergy20179,Record PCE at the time,17/02/2017,2017,SHJ,n-type,FZ,DSP,Not clear,280,Rear,Textured,Planar,SiNx - PECVD,KOH,HF dip,Piranha etch + RCA-B + BOE,a-Si:H(p),Not clear,PECVD,Not clear,a-Si:H(n),PECVD,Not clear,Not clear,a-Si:H(i),PECVD,recombination,ITO,20,sputtering,Not clear,200,Not clear,Not clear,None,,,,,a-Si:H(i),Yes - Ag/TCO,PECVD,Ag,ITO/Ag,20,200,Not clear,Sputtering,200,20,,,p-i-n,SnO2/ZTO,NiOx,Not clear,Not clear,1.21,1,None,ITO/Ag,Ag,ITO,150,150,DC sputtering,Not clear,No,0,0,evaporation,Reverse,1.63,1650,18.1,79,23.6,18.5,18.9,Yes,,,,,,,,,
Bush et al.,https://www.nature.com/articles/nenergy20180,Record PCE at the time,17/02/2017,2017,SHJ,n-type,FZ,DSP,Not clear,280,Rear,Textured,Planar,SiNx - PECVD,KOH,HF dip,Piranha etch + RCA-B + BOE,a-Si:H(p),Not clear,PECVD,Not clear,a-Si:H(n),PECVD,Not clear,Not clear,a-Si:H(i),PECVD,recombination,ITO,20,sputtering,Not clear,200,Not clear,Not clear,None,,,,,a-Si:H(i),Yes - Ag/TCO,PECVD,Ag,ITO/Ag,20,200,Not clear,Sputtering,200,20,,,p-i-n,SnO2/ZTO,NiOx,Not clear,Not clear,1.21,1,None,ITO/Ag,Ag,ITO,150,150,DC sputtering,Not clear,No,0,0,evaporation,Forward,1.63,1650,18.1,79,23.6,18.5,18.9,Yes,,,,,,,,,
Bush et al.,https://www.nature.com/articles/nenergy20181,Record PCE at the time,17/02/2017,2017,SHJ,n-type,FZ,DSP,Not clear,280,Rear,Textured,Planar,SiNx - PECVD,KOH,HF dip,Piranha etch + RCA-B + BOE,a-Si:H(p),Not clear,PECVD,Not clear,a-Si:H(n),PECVD,Not clear,Not clear,a-Si:H(i),PECVD,recombination,ITO,20,sputtering,Not clear,200,Not clear,Not clear,None,,,,,a-Si:H(i),Yes - Ag/TCO,PECVD,Ag,ITO/Ag,20,200,Not clear,Sputtering,200,20,,,p-i-n,SnO2/ZTO,NiOx,Not clear,Not clear,1.21,1,None,ITO/Ag,Ag,ITO,150,150,DC sputtering,Not clear,No,0,0,evaporation or sputtering,Tracking,1.63,,,,23.6,18.5,18.9,No,,,,,,,,,?
Sahli et al.,https://onlinelibrary.wiley.com/doi/full/10.1002/aenm.201701609,Nanocrystalline silicon recombination junction,09/10/2017,2017,SHJ,n-type,FZ,DSP,01-May,280,Front,Pyramids,Planar,Dielectric mask - PECVD,KOH,HF dip,,a-Si:H(p),,PECVD,,a-Si:H(n),PECVD,,,a-Si:H(i),PECVD,tunneling,nc-Si:H(p/n),50,PECVD,200,,,Not clear,,,,,,a-Si:H(i),No,PECVD,Ag,TCO/Ag,Not clear,,Not clear,Sputtering,,,,,n-i-p,C60,Spiro-OMeTAD,,-,-,0.25,MoOx,IZO/Au,Au,IZO,100,100,,130,No,0,0,thermal evaporation,Reverse,1.58,1751,16.8,77.5,22.8,17.42,16.21,No,,,,693,74.6,16.45,31.8,No filter. Silicon cell has front IZO 100 nm and Ag evaporated contact,
Sahli et al.,https://onlinelibrary.wiley.com/doi/full/10.1002/aenm.201701609,Nanocrystalline silicon recombination junction,09/10/2017,2017,SHJ,n-type,FZ,DSP,01-May,280,Front,Pyramids,Planar,Dielectric mask - PECVD,KOH,HF dip,,a-Si:H(p),,PECVD,,a-Si:H(n),PECVD,,,a-Si:H(i),PECVD,tunneling,nc-Si:H(p/n),50,PECVD,200,,,Not clear,,,,,,a-Si:H(i),No,PECVD,Ag,TCO/Ag,Not clear,,Not clear,Sputtering,,,,,n-i-p,C60,Spiro-OMeTAD,,-,-,0.25,MoOx,IZO/Au,Au,IZO,100,100,,130,No,0,0,thermal evaporation,Forward,1.58,1751,16.8,77.1,22.7,17.42,16.21,No,,,,693,74.6,16.45,31.8,No filter. Silicon cell has front IZO 100 nm and Ag evaporated contact,
Sahli et al.,https://onlinelibrary.wiley.com/doi/full/10.1002/aenm.201701610,Nanocrystalline silicon recombination junction,09/10/2017,2017,SHJ,n-type,FZ,DSP,01-May,280,Front,Pyramids,Planar,Dielectric mask - PECVD,KOH,HF dip,,a-Si:H(p),,PECVD,,a-Si:H(n),PECVD,,,a-Si:H(i),PECVD,tunneling,nc-Si:H(p/n),50,PECVD,200,"HF dip, DIW dip, N2 drying ",,Not clear,,,,,,a-Si:H(i),No,PECVD,Ag,TCO/Ag,Not clear,,Not clear,Sputtering,,,,,n-i-p,C60,Spiro-OMeTAD,,-,-,0.25,MoOx,IZO/Au,Au,IZO,100,100,,130,No,0,0,thermal evaporation,Tracking,1.58,,,,22,17.42,16.21,No,,,,693,74.6,16.45,31.8,No filter. Silicon cell has front IZO 100 nm and Ag evaporated contact,
Sahli et al.,https://onlinelibrary.wiley.com/doi/full/10.1002/aenm.201701611,Nanocrystalline silicon recombination junction,09/10/2017,2017,SHJ,n-type,FZ,DSP,01-May,280,Front,Pyramids,Planar,Dielectric mask - PECVD,KOH,HF dip,,a-Si:H(p),,PECVD,,a-Si:H(n),PECVD,,,a-Si:H(i),PECVD,tunneling,nc-Si:H(p/n),50,PECVD,200,,,Not clear,,,,,,a-Si:H(i),No,PECVD,Ag,TCO/Ag,Not clear,,Not clear,Sputtering,,,,,n-i-p,C60,Spiro-OMeTAD,,-,-,1.43,MoOx,IZO/Au,Au,IZO,100,100,,130,No,0,0,thermal evaporation,Reverse,1.58,1777,16.5,74.4,21.8,,,No,,,,,,,,,
Sahli et al.,https://onlinelibrary.wiley.com/doi/full/10.1002/aenm.201701612,Nanocrystalline silicon recombination junction,09/10/2017,2017,SHJ,n-type,FZ,DSP,01-May,280,Front,Pyramids,Planar,Dielectric mask - PECVD,KOH,HF dip,,a-Si:H(p),,PECVD,,a-Si:H(n),PECVD,,,a-Si:H(i),PECVD,tunneling,nc-Si:H(p/n),50,PECVD,200,,,Not clear,,,,,,a-Si:H(i),No,PECVD,Ag,TCO/Ag,Not clear,,Not clear,Sputtering,,,,,n-i-p,C60,Spiro-OMeTAD,,-,-,1.43,MoOx,IZO/Au,Au,IZO,100,100,,130,No,0,0,thermal evaporation,Forward,1.58,1779,16.5,74.1,21.7,,,No,,,,,,,,,
Sahli et al.,https://onlinelibrary.wiley.com/doi/full/10.1002/aenm.201701613,Nanocrystalline silicon recombination junction,09/10/2017,2017,SHJ,n-type,FZ,DSP,01-May,280,Front,Pyramids,Planar,Dielectric mask - PECVD,KOH,HF dip,,a-Si:H(p),,PECVD,,a-Si:H(n),PECVD,,,a-Si:H(i),PECVD,tunneling,nc-Si:H(p/n),50,PECVD,200,,,Not clear,,,,,,a-Si:H(i),No,PECVD,Ag,TCO/Ag,Not clear,,Not clear,Sputtering,,,,,n-i-p,C60,Spiro-OMeTAD,,-,-,1.43,MoOx,IZO/Au,Au,IZO,100,100,,130,No,0,0,thermal evaporation,Tracking,1.58,,,,21.2,,,No,,,,,,,,,
Sahli et al.,https://onlinelibrary.wiley.com/doi/full/10.1002/aenm.201701614,Nanocrystalline silicon recombination junction,09/10/2017,2017,SHJ,n-type,FZ,DSP,01-May,280,Front,Pyramids,Planar,Dielectric mask - PECVD,KOH,HF dip,,a-Si:H(p),,PECVD,,a-Si:H(n),PECVD,,,a-Si:H(i),PECVD,tunneling,nc-Si:H(p/n),50,PECVD,200,,,Not clear,,,,,,a-Si:H(i),No,PECVD,Ag,TCO/Ag,Not clear,,Not clear,Sputtering,,,,,n-i-p,C60,Spiro-OMeTAD,,-,-,12.96,MoOx,IZO/Ag,Ag,IZO,100,100,,130,Yes,0,0,thermal evaporation,Reverse,1.58,1769,16.5,65.4,19.1,18.4,16.62,No,,,,,,,,,
Sahli et al.,https://onlinelibrary.wiley.com/doi/full/10.1002/aenm.201701615,Nanocrystalline silicon recombination junction,09/10/2017,2017,SHJ,n-type,FZ,DSP,01-May,280,Front,Pyramids,Planar,Dielectric mask - PECVD,KOH,HF dip,,a-Si:H(p),,PECVD,,a-Si:H(n),PECVD,,,a-Si:H(i),PECVD,tunneling,nc-Si:H(p/n),50,PECVD,200,,,Not clear,,,,,,a-Si:H(i),No,PECVD,Ag,TCO/Ag,Not clear,,Not clear,Sputtering,,,,,n-i-p,C60,Spiro-OMeTAD,,-,-,12.96,MoOx,IZO/Ag,Ag,IZO,100,100,,130,Yes,0,0,thermal evaporation,Forward,1.58,1756,16.5,58.2,16.8,18.4,16.62,No,,,,,,,,,
Sahli et al.,https://onlinelibrary.wiley.com/doi/full/10.1002/aenm.201701616,Nanocrystalline silicon recombination junction,09/10/2017,2017,SHJ,n-type,FZ,DSP,01-May,280,Front,Pyramids,Planar,Dielectric mask - PECVD,KOH,HF dip,,a-Si:H(p),,PECVD,,a-Si:H(n),PECVD,,,a-Si:H(i),PECVD,tunneling,nc-Si:H(p/n),50,PECVD,200,,,Not clear,,,,,,a-Si:H(i),No,PECVD,Ag,TCO/Ag,Not clear,,Not clear,Sputtering,,,,,n-i-p,C60,Spiro-OMeTAD,,-,-,12.96,MoOx,IZO/Ag,Ag,IZO,100,100,,130,Yes,0,0,thermal evaporation,Tracking,1.58,,,,18,18.4,16.62,No,,,,,,,,,
Wu et al.,https://pubs.rsc.org/en/content/articlehtml/2021/xx/c7ee02288c,Homojunction with passivation and local contacts on both sides  - ARF,13/10/2017,2017,homojunction,n-type,FZ,DSP,5,350,Front,Pyramids,Planar,BSG,,HF dip,,Si(p),,diffusion,,Si(n),diffusion,930/780,45/30,AlOx/SiNx,ALD/PECVD,recombination,ITO,40,sputtering,Not clear,,,,Yes,,1050,Oxide,HF,SiNx:H,Yes,PECVD,Ag/al,Cr/Pd/Ag/Ag/Al,0,100/800,,evaporation,Not clear,Not clear,,,n-i-p,TiO2,Spiro-OMeTAD,,-,-,1,MoOx,IZO/Au,Au,IZO,40,40,,120,Yes,0,0,thermal evaporation,Reverse,,1750,17.6,72.2,22.3,17.6,17.8,No,,,,,,,,,
Wu et al.,https://pubs.rsc.org/en/content/articlehtml/2021/xx/c7ee02288c,Homojunction with passivation and local contacts on both sides  - ARF,13/10/2017,2017,homojunction,n-type,FZ,DSP,5,350,Front,Pyramids,Planar,BSG,,HF dip,,Si(p),,diffusion,,Si(n),diffusion,930/780,45/30,AlOx/SiNx,ALD/PECVD,recombination,ITO,40,sputtering,Not clear,,,,Yes,,1050,Oxide,HF,SiNx:H,Yes,PECVD,Ag/al,Cr/Pd/Ag/Ag/Al,0,100/800,,evaporation,Not clear,Not clear,,,n-i-p,TiO2,Spiro-OMeTAD,,-,-,1,MoOx,IZO/Au,Au,IZO,40,40,,120,Yes,0,0,thermal evaporation,Forward,,1750,17.6,73.8,22.8,17.6,17.8,No,,,,,,,,,
Wu et al.,https://pubs.rsc.org/en/content/articlehtml/2021/xx/c7ee02288c,Homojunction with passivation and local contacts on both sides  - ARF,13/10/2017,2017,homojunction,n-type,FZ,DSP,5,350,Front,Pyramids,Planar,BSG,,HF dip,,Si(p),,diffusion,,Si(n),diffusion,930/780,45/30,AlOx/SiNx,ALD/PECVD,recombination,ITO,40,sputtering,Not clear,,,,Yes,,1050,Oxide,HF,SiNx:H,Yes,PECVD,Ag/al,Cr/Pd/Ag/Ag/Al,0,100/800,,evaporation,Not clear,Not clear,,,n-i-p,TiO2,Spiro-OMeTAD,,-,-,1,MoOx,IZO/Au,Au,IZO,40,40,,120,Yes,0,0,thermal evaporation,Tracking,,,,,22.5,17.6,17.8,No,,,,,,,,,
Fan et al.,https://onlinelibrary.wiley.com/doi/pdf/10.1002/solr.201700149,Full solution processed perovskite,27/10/2017,2017,SHJ,Not clear,Not clear,Not clear,Not clear,Not clear,Not clear,Not clear,Not clear,Not clear,Not clear,Not clear,Not clear,Not clear,,Not clear,,Not clear,Not clear,Not clear,Not clear,a-Si:H(p),Not clear,recombination,ITO,80,Not clear,Not clear,Not clear,Not clear,Not clear,,,,,,a-Si:H(i),No,Not clear,Ag,Ag,0,500,Before,Not clear,Not clear,Not clear,,,n-i-p,SnO2,Spiro-OMeTAD,Laser - not clear,2.25,-,0.03,MoOx,ITO/Au,Au,ITO,120,120,,100,No,0,0,thermal evaporation,Reverse,,1703,15.25,79.22,20.57,13.65,13.46,No,,,,,,,,,
Fan et al.,https://onlinelibrary.wiley.com/doi/pdf/10.1002/solr.201700149,Full solution processed perovskite,27/10/2017,2017,SHJ,Not clear,Not clear,Not clear,Not clear,Not clear,Not clear,Not clear,Not clear,Not clear,Not clear,Not clear,Not clear,Not clear,,Not clear,,Not clear,Not clear,Not clear,Not clear,a-Si:H(p),Not clear,recombination,ITO,80,Not clear,Not clear,Not clear,Not clear,Not clear,,,,,,a-Si:H(i),No,Not clear,Ag,Ag,0,500,Before,Not clear,Not clear,Not clear,,,n-i-p,SnO2,Spiro-OMeTAD,Laser - not clear,2.25,-,0.03,MoOx,ITO/Au,Au,ITO,120,120,,100,No,0,0,thermal evaporation,Forward,,1664,15.17,73.54,18.56,13.65,13.46,No,,,,,,,,,
Fan et al.,https://onlinelibrary.wiley.com/doi/pdf/10.1002/solr.201700149,Full solution processed perovskite,27/10/2017,2017,SHJ,Not clear,Not clear,Not clear,Not clear,Not clear,Not clear,Not clear,Not clear,Not clear,Not clear,Not clear,Not clear,Not clear,,Not clear,,Not clear,Not clear,Not clear,Not clear,a-Si:H(p),Not clear,recombination,ITO,80,Not clear,Not clear,Not clear,Not clear,Not clear,,,,,,a-Si:H(i),No,Not clear,Ag,Ag,0,500,Before,Not clear,Not clear,Not clear,,,n-i-p,SnO2,Spiro-OMeTAD,Laser - not clear,2.25,-,0.03,MoOx,ITO/Au,Au,ITO,120,120,,100,No,0,0,thermal evaporation,Tracking,,,,,18,,,No,,,,,,,,,
Ren et al.,https://www.sciencedirect.com/science/article/pii/S0927024818302228,NIR wavelength trapping,29/05/2018,2018,SHJ,,,,,,,,,,,,,,,,,,,,,,,recombination,ITO,80,,,,,,,,,,,,,,Al,ITO/Al,Not clear,,,,,,,,p-i-n,,,,-,-,-,MoOx,,,ITO,Not clear,Not clear,,,,,,,Forward,,,,,18.88,,,No,,,,,,,,,
Ren et al.,https://www.sciencedirect.com/science/article/pii/S0927024818302228,NIR wavelength trapping,29/05/2018,2018,SHJ,,,,,,,,,,,,,,,,,,,,,,,recombination,ITO,80,,,,,,,,,,,,,,Al,ITO/Al,Not clear,,,,,,,,p-i-n,,,,-,-,-,MoOx,,,ITO,Not clear,Not clear,,,,,,,Reverse,,,,,20.1,,,No,,,,,,,,,
Sahli et al.,https://www.nature.com/articles/s41563-018-0115-4,Fully textured monolithic tandem,11/06/2018,2018,SHJ,n-type,FZ,Textured,01-May,260,Rear,Textured,Textured,,,,Not clear,a-Si:H(p),Not clear,PECVD,Not clear,a-Si:H(n),PECVD,,,a-Si:H(i),PECVD,tunneling,nc-Si:H(n/p),Not clear,PECVD,< 200,None,None,Not clear,,,,,,a-Si:H(i),No,PECVD,Ag,ITO/Ag,Not clear,Not clear,Before,Sputtering,Not clear,Not clear,,,p-i-n,C60,Spiro-TTB,Laser - not clear,6.25,1.81,1.42,SnO2,IZO/Ag,Ag,IZO,110,110,DC sputtering,120,Yes,Not clear,Not clear,evaporation,Reverse,1.6,1788,19.5,73.1,25.5,20.3,20.1,Yes,,,,,,,,,
Sahli et al.,https://www.nature.com/articles/s41563-018-0115-5,Fully textured monolithic tandem,11/06/2018,2018,SHJ,n-type,FZ,Textured,01-May,260,Rear,Textured,Textured,,,,Not clear,a-Si:H(p),Not clear,PECVD,Not clear,a-Si:H(n),PECVD,,,a-Si:H(i),PECVD,tunneling,nc-Si:H(n/p),Not clear,PECVD,< 200,None,None,Not clear,,,,,,a-Si:H(i),No,PECVD,Ag,ITO/Ag,Not clear,Not clear,Before,Sputtering,Not clear,Not clear,,,p-i-n,C60,Spiro-TTB,Laser - not clear,6.25,1.81,1.42,SnO2,IZO/Ag,Ag,IZO,110,110,DC sputtering,120,Yes,Not clear,Not clear,evaporation,Forward,1.6,1786,19.5,69.1,24.09,20.3,20.1,Yes,,,,,,,,,
Sahli et al.,https://www.nature.com/articles/s41563-018-0115-6,Fully textured monolithic tandem,11/06/2018,2018,SHJ,n-type,FZ,Textured,01-May,260,Rear,Textured,Textured,,,,Not clear,a-Si:H(p),Not clear,PECVD,Not clear,a-Si:H(n),PECVD,,,a-Si:H(i),PECVD,tunneling,nc-Si:H(n/p),Not clear,PECVD,< 200,None,None,Not clear,,,,,,a-Si:H(i),No,PECVD,Ag,ITO/Ag,Not clear,Not clear,Before,Sputtering,Not clear,Not clear,,,p-i-n,C60,Spiro-TTB,Laser - not clear,6.25,1.81,1.42,SnO2,IZO/Ag,Ag,IZO,110,110,DC sputtering,120,Yes,Not clear,Not clear,evaporation,Tracking,1.6,,,,25.24,20.3,20.1,Yes,,,,,,,,,
Zheng et al.,https://pubs.rsc.org/en/content/articlehtml/2018/ee/c8ee00689j,First inter-layer free monolithic tandem - ARF,25/06/2018,2018,homojunction,n-type,FZ,DSP,01-May,300,Front,Planar,Planar,SiO2 - Thermal,None,Not clear,Not clear,Si(p),15.1,diffusion,130,Si(n),diffusion,Not clear,Not clear,None,None,inter-layer free,None,None,None,None,None,None,UV-Ozone,Yes,,,,,SiO2,Yes,Oxidation,Ti/Pd/Ag,Ti/Pd/Ag,0,Not clear,Before,Not clear,Not clear,Not clear,,,n-i-p,SnO2,Spiro-OMeTAD,,-,-,4,MoOx,ITO/Ag,Ag,ITO,100,100,,200,Yes,Not clear,Not clear,thermal evaporation,Reverse,,1676,16.1,78,21,16,16.3,No,,,,634,78,11.1,22.5,,
Zheng et al.,https://pubs.rsc.org/en/content/articlehtml/2018/ee/c8ee00689j,First inter-layer free monolithic tandem - ARF,25/06/2018,2018,homojunction,n-type,FZ,DSP,01-May,300,Front,Planar,Planar,SiO2 - Thermal,None,Not clear,Not clear,Si(p),15.1,diffusion,130,Si(n),diffusion,Not clear,Not clear,None,None,inter-layer free,None,None,None,None,None,None,UV-Ozone,Yes,,,,,SiO2,Yes,Oxidation,Ti/Pd/Ag,Ti/Pd/Ag,0,Not clear,Before,Not clear,Not clear,Not clear,,,n-i-p,SnO2,Spiro-OMeTAD,,-,-,4,MoOx,ITO/Ag,Ag,ITO,100,100,,200,Yes,Not clear,Not clear,thermal evaporation,Forward,,1688,16.2,70,19.1,16,16.3,No,,,,634,78,11.1,22.5,,
Zheng et al.,https://pubs.rsc.org/en/content/articlehtml/2018/ee/c8ee00689j,First inter-layer free monolithic tandem - ARF,25/06/2018,2018,homojunction,n-type,FZ,DSP,01-May,300,Front,Planar,Planar,SiO2 - Thermal,None,Not clear,Not clear,Si(p),15.1,diffusion,130,Si(n),diffusion,Not clear,Not clear,None,None,inter-layer free,None,None,None,None,None,None,UV-Ozone,Yes,,,,,SiO2,Yes,Oxidation,Ti/Pd/Ag,Ti/Pd/Ag,0,Not clear,Before,Not clear,Not clear,Not clear,,,n-i-p,SnO2,Spiro-OMeTAD,,-,-,4,MoOx,ITO/Ag,Ag,ITO,100,100,,200,Yes,Not clear,Not clear,thermal evaporation,Tracking,,,,,20.5,16,16.3,No,,,,634,78,11.1,22.5,,
Zheng et al.,https://pubs.rsc.org/en/content/articlehtml/2018/ee/c8ee00689j,First inter-layer free monolithic tandem,25/06/2018,2018,homojunction,n-type,FZ,DSP,01-May,300,Front,Planar,Planar,SiO2 - Thermal,None,Not clear,Not clear,Si(p),15.1,diffusion,130,Si(n),diffusion,Not clear,Not clear,None,None,inter-layer free,None,None,None,None,None,None,UV-Ozone,Yes,,,,,SiO2,Yes,Oxidation,Ti/Pd/Ag,Ti/Pd/Ag,0,Not clear,Before,Not clear,Not clear,Not clear,,,n-i-p,SnO2,Spiro-OMeTAD,,-,-,4,MoOx,ITO/Ag,Ag,ITO,100,100,,200,Yes,Not clear,Not clear,thermal evaporation,Reverse ,,1671,14.1,78,18.3,,,No,,,,634,78,11.1,22.5,,
Zheng et al.,https://pubs.rsc.org/en/content/articlehtml/2018/ee/c8ee00689j,First inter-layer free monolithic tandem - ARF,25/06/2018,2018,homojunction,n-type,FZ,DSP,01-May,300,Front,Planar,Planar,SiO2 - Thermal,None,Not clear,Not clear,Si(p),15.1,diffusion,130,Si(n),diffusion,Not clear,Not clear,None,None,inter-layer free,None,None,None,None,None,None,UV-Ozone,Yes,,,,,SiO2,Yes,Oxidation,Ti/Pd/Ag,Ti/Pd/Ag,0,Not clear,Before,Not clear,Not clear,Not clear,,,n-i-p,SnO2,Spiro-OMeTAD,,-,-,16,MoOx,ITO/Ag,Ag,ITO,100,100,,200,Yes,Not clear,Not clear,thermal evaporation,Reverse,,1658,15.5,68,17.6,15.5,15.7,No,,,,634,78,11.1,22.5,,
Zheng et al.,https://pubs.rsc.org/en/content/articlehtml/2018/ee/c8ee00689j,First inter-layer free monolithic tandem - ARF,25/06/2018,2018,homojunction,n-type,FZ,DSP,01-May,300,Front,Planar,Planar,SiO2 - Thermal,None,Not clear,Not clear,Si(p),15.1,diffusion,130,Si(n),diffusion,Not clear,Not clear,None,None,inter-layer free,None,None,None,None,None,None,UV-Ozone,Yes,,,,,SiO2,Yes,Oxidation,Ti/Pd/Ag,Ti/Pd/Ag,0,Not clear,Before,Not clear,Not clear,Not clear,,,n-i-p,SnO2,Spiro-OMeTAD,,-,-,16,MoOx,ITO/Ag,Ag,ITO,100,100,,200,Yes,Not clear,Not clear,thermal evaporation,Forward,,1659,15.6,61,15.6,15.5,15.7,No,,,,634,78,11.1,22.5,,
Zheng et al.,https://pubs.rsc.org/en/content/articlehtml/2018/ee/c8ee00689j,First inter-layer free monolithic tandem - ARF,25/06/2018,2018,homojunction,n-type,FZ,DSP,01-May,300,Front,Planar,Planar,SiO2 - Thermal,None,Not clear,Not clear,Si(p),15.1,diffusion,130,Si(n),diffusion,Not clear,Not clear,None,None,inter-layer free,None,None,None,None,None,None,UV-Ozone,Yes,,,,,SiO2,Yes,Oxidation,Ti/Pd/Ag,Ti/Pd/Ag,0,Not clear,Before,Not clear,Not clear,Not clear,,,n-i-p,SnO2,Spiro-OMeTAD,,-,-,16,MoOx,ITO/Ag,Ag,ITO,100,100,,200,Yes,Not clear,Not clear,thermal evaporation,Tracking,,,,,17.1,16,16.3,No,,,,634,78,11.1,22.5,,
Zheng et al.,https://pubs.acs.org/doi/10.1021/acsenergylett.8b01382,Large-area inter-layer free monolithic,25/06/2018,2018,homojunction,n-type,FZ,DSP,01-May,300,Front,Planar,Planar,SiO2 - Thermal,None,Not clear,Not clear,Si(p),15.1,diffusion,130,Si(n),diffusion,Not clear,Not clear,None,None,inter-layer free,None,None,None,None,None,None,UV-Ozone,Yes,,,,,SiO2,Yes,Oxidation,Ti/Pd/Ag,Ti/Pd/Ag,0,Not clear,Before,Not clear,Not clear,Not clear,,,n-i-p,SnO2,Spiro-OMeTAD,,-,-,16,MoOx,ITO/Ag,Ag,ITO,100,100,,200,Yes,Not clear,Not clear,thermal evaporation,Forward,,1659,15.6,61,19.5,15.5,15.7,No,,,,634,78,11.1,22.5,,
Zheng et al.,https://pubs.acs.org/doi/10.1021/acsenergylett.8b01382,Large-area inter-layer free monolithic,25/06/2018,2018,homojunction,n-type,FZ,DSP,01-May,300,Front,Planar,Planar,SiO2 - Thermal,None,Not clear,Not clear,Si(p),15.1,diffusion,130,Si(n),diffusion,Not clear,Not clear,None,None,inter-layer free,None,None,None,None,None,None,UV-Ozone,Yes,,,,,SiO2,Yes,Oxidation,Ti/Pd/Ag,Ti/Pd/Ag,0,Not clear,Before,Not clear,Not clear,Not clear,,,n-i-p,SnO2,Spiro-OMeTAD,,-,-,16,MoOx,ITO/Ag,Ag,ITO,100,100,,200,Yes,Not clear,Not clear,thermal evaporation,Reverse,,1659,15.6,61,20,15.5,15.7,No,,,,634,78,11.1,22.5,,
Zheng et al.,https://pubs.acs.org/doi/10.1021/acsenergylett.8b01382,Large-area inter-layer free monolithic,25/06/2018,2018,homojunction,n-type,FZ,DSP,01-May,300,Front,Planar,Planar,SiO2 - Thermal,None,Not clear,Not clear,Si(p),15.1,diffusion,130,Si(n),diffusion,Not clear,Not clear,None,None,inter-layer free,None,None,None,None,None,None,UV-Ozone,Yes,,,,,SiO2,Yes,Oxidation,Ti/Pd/Ag,Ti/Pd/Ag,0,Not clear,Before,Not clear,Not clear,Not clear,,,n-i-p,SnO2,Spiro-OMeTAD,,-,-,16,MoOx,ITO/Ag,Ag,ITO,100,100,,200,Yes,Not clear,Not clear,thermal evaporation,Tracking,,1659,15.6,61,21.8,15.5,15.7,No,,,,634,78,11.1,22.5,,
Hoye et al.,https://ieeexplore.ieee.org/abstract/document/8338389/,First p-type silicon monolithic tandem solar cell,04/07/2018,2018,homojunction,p-type,Not clear,SSP,Not clear,Not clear,Front,Textured,Planar,,,,,Si(n),Not clear,diffusion,Not clear,Si(p),annealing,900,30,None,None,recombination,ITO,30,sputtering,None,,,HF dip,No,,,,,None,None,None,Al,Al,0,1000,Before,Sputtering,900,30 seconds,,,p-i-n,LiF/C60,NiOx,Laser - not clear,1.96,1.21,1,SnO2/ZTO,ITO,None,ITO,150,150,DC sputtering,None,No,None,None,None,Forward,Not clear,1430,15.3,75,16.2,12.4,18,No,,,,,,,,,
Hoye et al.,https://ieeexplore.ieee.org/abstract/document/8338389/,First p-type silicon monolithic tandem solar cell,04/07/2018,2018,homojunction,p-type,Not clear,SSP,Not clear,Not clear,Front,Textured,Planar,,,,,Si(n),Not clear,diffusion,Not clear,Si(p),annealing,900,30,None,None,recombination,ITO,30,sputtering,None,,,HF dip,No,,,,,None,None,None,Al,Al,0,1000,Before,Sputtering,900,30 seconds,,,p-i-n,LiF/C60,NiOx,Laser - not clear,1.96,1.21,1,SnO2/ZTO,ITO,None,ITO,150,150,DC sputtering,None,No,None,None,None,Reverse,Not clear,1430,15.3,75,16.2,12.4,18,No,,,,,,,,,
Bush et al.,https://pubs.acs.org/doi/full/10.1021/acsenergylett.8b01201,"Thinning front TCO adding fingers, PTAA as HTL and bangap 1.68 eV",20/08/2018,2018,SHJ,n-type,FZ,DSP,Not clear,280,Rear,Textured,Planar,SiNx - PECVD,KOH,HF dip,Piranha etch + RCA-B + BOE,a-Si:H(p),Not clear,PECVD,Not clear,a-Si:H(n),PECVD,Not clear,Not clear,a-Si:H(i),PECVD,recombination,ITO,20,sputtering,Not clear,200,Not clear,Not clear,None,,,,,a-Si:H(i),Yes - Ag/TCO,PECVD,Ag,ITO/Ag,20,200,Not clear,Sputtering,200,20,,,p-i-n,C60,PTAA,Not clear,Not clear,1.21,1,SnO2,ITO/Ag,Ag,ITO,60,60,DC sputtering,500,Yes,100,3.3,evaporation or sputtering,Reverse - ARF,1.68,1770,18.4,77,25,18.5,18.4,No,,,,,,,,,
Zhu et al.,https://onlinelibrary.wiley.com/doi/full/10.1002/solr.201800176 ,ARF Optmising perovskite to balance light absorbance and transmittance,30/08/2018,2018,SHJ,n-type,FZ,DSP,Not clear,Not clear,Front,Planar,Planar,Not clear,Not clear,Not clear,Not clear,nc-SiOx:H(p),,PECVD,,nc-SiOx:H(n),PECVD,Not clear,Not clear,a-Si:H(i),PECVD,recombination,ITO,80,thermal deposition,Not clear,Not clear,Not clear,UV-Ozone,,,,,,a-Si:H(i),No,PECVD,Al,ITO/Al,Not clear,600,Before,thermal deposition,Not clear,Not clear,,,n-i-p,SnO2,Spiro-OMeTAD,,-,-,0.13,MoOx,ITO/Au,Au,ITO,Not clear,Not clear,,Not clear,No,0,0,Not clear,Reverse,,1780,17.83,74,23.63,17.08,17.26,No,,,,,,,,,
Zhu et al.,https://onlinelibrary.wiley.com/doi/full/10.1002/solr.201800177,ARF Optmising perovskite to balance light absorbance and transmittance,30/08/2018,2018,SHJ,n-type,FZ,DSP,Not clear,Not clear,Front,Planar,Planar,Not clear,Not clear,Not clear,Not clear,nc-SiOx:H(p),,PECVD,,nc-SiOx:H(n),PECVD,Not clear,Not clear,a-Si:H(i),PECVD,recombination,ITO,80,thermal deposition,Not clear,Not clear,Not clear,UV-Ozone,,,,,,a-Si:H(i),No,PECVD,Al,ITO/Al,Not clear,600,Before,thermal deposition,Not clear,Not clear,,,n-i-p,SnO2,Spiro-OMeTAD,,-,-,0.13,MoOx,ITO/Au,Au,ITO,Not clear,Not clear,,Not clear,No,0,0,Not clear,Forward,,1780,17.82,75,23.73,17.08,17.26,No,,,,,,,,,
 Qiu et al.,https://www.sciencedirect.com/science/article/pii/S2211285518306979,Low-temperature process with optimisation of ETL and perovskite,21/09/2018,2018,SHJ,n-type,Not clear,DSP,Not clear,280,Front,Planar,Planar,Not clear,Not clear,Not clear,Not clear,a-Si:H(p),,Not clear,,a-Si:H(n),Not clear,Not clear,Not clear,a-Si:H(i),Not clear,recombination,ITO,80,sputtering,Not clear,Not clear,Not clear,Not clear,,,,,,a-Si:H(i),No,Not clear,Ag,Ag,0,500,Before,Not clear,Not clear,Not clear,,,n-i-p,SnO2,Spiro-OMeTAD,Laser - not clear,1.44,-,0.1,MoOx,ITO,None,ITO,200,200,,0,No,0,0,magnetron RF sputtering,?,1.69,1709,15.08,76.98,19.84,13.8,13.1,No,,,,641,67.85,18.03,41.44,,
 Qiu et al.,https://www.sciencedirect.com/science/article/pii/S2211285518306979,Low-temperature process with optimisation of ETL and perovskite,21/09/2018,2018,SHJ,n-type,Not clear,DSP,Not clear,280,Front,Planar,Planar,Not clear,Not clear,Not clear,Not clear,a-Si:H(p),,Not clear,,a-Si:H(n),Not clear,Not clear,Not clear,a-Si:H(i),Not clear,recombination,ITO,80,sputtering,Not clear,Not clear,Not clear,Not clear,,,,,,a-Si:H(i),No,Not clear,Ag,Ag,0,500,Before,Not clear,Not clear,Not clear,,,n-i-p,SnO2,Spiro-OMeTAD,Laser - not clear,1.44,-,0.06,MoOx,ITO,None,ITO,200,200,,0,No,0,0,magnetron RF sputtering,?,1.69,1655,16.5,81.1,22.22,13.8,13.1,No,,,,641,67.85,18.03,41.44,,
