Repository: johnosullivan887/pvdata

# pvdata
Tandem Solar Cell Literature Data visualiser

Please cite: O’Sullivan, J., Wright, M., Stefani, B.V. et al. Transparent conducting electrodes for perovskite–silicon tandem solar cells. Nat Rev Phys 8, 344–364 (2026). https://doi.org/10.1038/s42254-026-00938-5

File: data/tandem.csv (part 2 of 10)
Author,Reference,Highlight,Publishing date,Year,Cell,Wafer doping,Wafer type,Wafer initial surface,Resitivity,Thickness,Junction location,Rear texture,Front texture,Protection layer,Texturing process,Protection layer removal,Cleaning,Emitter type,Sheet resistance,Emitter process,BSF Sheet resistance,BSF type,BSF process,Annealing temperature ©,Annealing time (min),Passivation front,Passivation front process,interconnection,Inter-layer,Inter-layer thicknes,Inter-layer process,Inter-layer process temperature,Annealing temperature ©,Annealing time (min),Clean before perovskite,Photolithography,Oxidation time,Oxidation temperature,Surface removal,Surface removal process,Rear passivation,Rear local contact,Rear passivation process,Rear metal,Rear electrode,Rear TCO thickness,Rear metal thickness,Rear metal order,Rear metal process,Annealing temperature,Annealing time,Surface removal,Surface removal process,Perovskite polarity,ETL,HTL,Cell isolation,Substrate area,Cell area,Cell active area,Buffer layer,Front electrode,Front metal,Front TCO,Front TCO thickness,Total front TCO thickness,Front TCO process,Front metal thickness [nm],Grid,Finger width [um],Finger spacing [mm],Front metal process,Scan direction,Bandgap,Voc tandem,Jsc tandem,FF tandem,n tandem,Jsc silicon,Jsc perovskite,Certified,Stability conditions,Stability result,Damp heat,Voc silicon,FF silicon,n silicon,Jsc silicon cell,Obs,
 Qiu et al.,https://www.sciencedirect.com/science/article/pii/S2211285518306979,Low-temperature process with optimisation of ETL and perovskite,21/09/2018,2018,SHJ,n-type,Not clear,DSP,Not clear,280,Front,Planar,Planar,Not clear,Not clear,Not clear,Not clear,a-Si:H(p),,Not clear,,a-Si:H(n),Not clear,Not clear,Not clear,a-Si:H(i),Not clear,recombination,ITO,80,sputtering,Not clear,Not clear,Not clear,Not clear,,,,,,a-Si:H(i),No,Not clear,Ag,Ag,0,500,Before,Not clear,Not clear,Not clear,,,n-i-p,SnO2,Spiro-OMeTAD,Laser - not clear,1.44,-,0.06,MoOx,ITO,None,ITO,200,200,,0,No,0,0,magnetron RF sputtering,Tracking,1.69,,,,20.6,13.8,13.1,No,,,,641,67.85,18.03,41.44,,
Jost et al.,https://pubs.rsc.org/en/content/articlehtml/2018/ee/c8ee02469c,Light-management foil on planar front surface,25/10/2018,2018,SHJ,n-type,FZ,DSP,Not clear,260,Rear,Textured,Planar,,,,RCA + HF dip,nc-SiOx:H(n),Not clear,PECVD,Not clear,a-Si:H(p),PECVD,,,a-Si:H(i),PECVD,recombination,ITO,20,sputtering,Not clear,,,,,,,,,a-Si:H(i),No,PECVD,Ag,AZO/Ag,70,Not clear,Before,Sputtering,,,,,p-i-n,C60,PTAA,,-,0.81,0.77,SnO2,IZO/Ag,Ag,IZO,Not clear,Not clear,DC sputtering,180,No,None,None,evaporation,Forward,Not clear,1760,17.3,75.7,23.1,17.96,17.95,No,,,,,,,,,
Jost et al.,https://pubs.rsc.org/en/content/articlehtml/2018/ee/c8ee02469c,Light-management foil on planar front surface,25/10/2018,2018,SHJ,n-type,FZ,DSP,Not clear,260,Rear,Textured,Planar,,,,RCA + HF dip,nc-SiOx:H(n),Not clear,PECVD,Not clear,a-Si:H(p),PECVD,,,a-Si:H(i),PECVD,recombination,ITO,20,sputtering,Not clear,,,,,,,,,a-Si:H(i),No,PECVD,Ag,AZO/Ag,70,Not clear,Before,Sputtering,,,,,p-i-n,C60,PTAA,,-,0.81,0.77,SnO2,IZO/Ag,Ag,IZO,Not clear,Not clear,DC sputtering,180,No,None,None,evaporation,Reverse,Not clear,1760,17.6,76.4,23.4,17.96,17.95,No,,,,,,,,,
Jost et al.,https://pubs.rsc.org/en/content/articlehtml/2018/ee/c8ee02469c,Light-management foil on planar front surface,25/10/2018,2018,SHJ,n-type,FZ,DSP,Not clear,260,Rear,Textured,Planar,,,,RCA + HF dip,nc-SiOx:H(n),Not clear,PECVD,Not clear,a-Si:H(p),PECVD,,,a-Si:H(i),PECVD,recombination,ITO,20,sputtering,Not clear,,,,,,,,,a-Si:H(i),No,PECVD,Ag,AZO/Ag,70,Not clear,Before,Sputtering,,,,,p-i-n,C60,PTAA,,-,0.81,0.77,SnO2,IZO/Ag,Ag,IZO,Not clear,Not clear,DC sputtering,180,No,None,None,evaporation,Forward - ARF,Not clear,1760,18.5,78.3,25.4,18.81,20.21,No,,,,,,,,,
Jost et al.,https://pubs.rsc.org/en/content/articlehtml/2018/ee/c8ee02469c,Light-management foil on planar front surface,25/10/2018,2018,SHJ,n-type,FZ,DSP,Not clear,260,Rear,Textured,Planar,,,,RCA + HF dip,nc-SiOx:H(n),Not clear,PECVD,Not clear,a-Si:H(p),PECVD,,,a-Si:H(i),PECVD,recombination,ITO,20,sputtering,Not clear,,,,,,,,,a-Si:H(i),No,PECVD,Ag,AZO/Ag,70,Not clear,Before,Sputtering,,,,,p-i-n,C60,PTAA,,-,0.81,0.77,SnO2,IZO/Ag,Ag,IZO,Not clear,Not clear,DC sputtering,180,No,None,None,evaporation,Reverse - ARF,Not clear,1760,18.5,78.5,25.5,18.81,20.21,No,,,,,,,,,
Hou et al.,https://www.sciencedirect.com/science/article/pii/S2211285518308309,Inverted pyramidally-textured PDMS foils with random distribution,10/11/2018,2018,SHJ,n-type,FZ,DSP,01-Oct,280,Front,Planar,Planar,Not clear,None,Not clear,RCA,nc-SiOx:H(p),,PECVD,,nc-SiOx:H(n),PECVD,Not clear,Not clear,a-Si:H(i),PECVD,recombination,ITO,40,PVD,Not clear,Not clear,Not clear,UV-Ozone,,,,,,a-Si:H(i),No,PECVD,Al,ITO/Al,40,600,Before,thermal evaporation,Not clear,Not clear,,,n-i-p,SnO2,Spiro-OMeTAD,,-,-,0.13,MoOx,ITO/Au,Au,ITO,110,110,,Not clear,No,0,0,DC magnetron sputtering,Reverse - ARF,,1780,16.52,74.69,21.99,,,No,,,,,,,,,
Hou et al.,https://www.sciencedirect.com/science/article/pii/S2211285518308309,Inverted pyramidally-textured PDMS foils with random distribution,10/11/2018,2018,SHJ,n-type,FZ,DSP,01-Oct,280,Front,Planar,Planar,Not clear,None,Not clear,RCA,nc-SiOx:H(p),,PECVD,,nc-SiOx:H(n),PECVD,Not clear,Not clear,a-Si:H(i),PECVD,recombination,ITO,40,PVD,Not clear,Not clear,Not clear,UV-Ozone,,,,,,a-Si:H(i),No,PECVD,Al,ITO/Al,40,600,Before,thermal evaporation,Not clear,Not clear,,,n-i-p,SnO2,Spiro-OMeTAD,,-,-,0.13,MoOx,ITO/Au,Au,ITO,110,110,,Not clear,No,0,0,DC magnetron sputtering,Forward - ARF,,1780,16.51,72.05,21.23,,,No,,,,,,,,,
Hou et al.,https://www.sciencedirect.com/science/article/pii/S2211285518308309,Inverted pyramidally-textured PDMS foils with random distribution,10/11/2018,2018,SHJ,n-type,FZ,DSP,01-Oct,280,Front,Planar,Planar,Not clear,None,Not clear,RCA,nc-SiOx:H(p),,PECVD,,nc-SiOx:H(n),PECVD,Not clear,Not clear,a-Si:H(i),PECVD,recombination,ITO,40,PVD,Not clear,Not clear,Not clear,UV-Ozone,,,,,,a-Si:H(i),No,PECVD,Al,ITO/Al,40,600,Before,thermal evaporation,Not clear,Not clear,,,n-i-p,SnO2,Spiro-OMeTAD,,-,-,0.13,MoOx,ITO/Au,Au,ITO,110,110,,Not clear,No,0,0,DC magnetron sputtering,Reverse ,,1750,15.17,73.02,19.38,14.52,16.03,No,,,,,,,,,
Hou et al.,https://www.sciencedirect.com/science/article/pii/S2211285518308309,Inverted pyramidally-textured PDMS foils with random distribution,10/11/2018,2018,SHJ,n-type,FZ,DSP,01-Oct,280,Front,Planar,Planar,Not clear,None,Not clear,RCA,nc-SiOx:H(p),,PECVD,,nc-SiOx:H(n),PECVD,Not clear,Not clear,a-Si:H(i),PECVD,recombination,ITO,40,PVD,Not clear,Not clear,Not clear,UV-Ozone,,,,,,a-Si:H(i),No,PECVD,Al,ITO/Al,40,600,Before,thermal evaporation,Not clear,Not clear,,,n-i-p,SnO2,Spiro-OMeTAD,,-,-,0.13,MoOx,ITO/Au,Au,ITO,110,110,,Not clear,No,0,0,DC magnetron sputtering,Reverse - ARF,,1750,16.89,74.18,21.93,16.68,17.42,No,,,,,,,,,
Stannowski et al,https://ieeexplore.ieee.org/document/8547825,Nanocrystalline SiOx interlayer,29/11/2018,2018,SHJ,,,,,,,,,,,,,,,,,,,,,,,recombination,ITO,20,,,,,,,,,,,,,,Ag,AZO/Ag,70,,,,,,,,p-i-n,,,,-,-,1.1,Not clear,,,Not clear,Not clear,Not clear,,,,,,,not clear,,,,,23.5,,,No,,,,,,,,,
Shen et al.,https://www.science.org/doi/full/10.1126/sciadv.aau9711,Inter-layer free monolithic tandem with homojunction and poly-Si,14/12/2018,2018,homojunction,n-type,FZ,DSP,1,200,Front,Textured,Planar,SiO2 - Thermal,Not clear,HF dip,Not clear,Si(p),Not clear,diffusion,Not clear,Si(n),diffusion,930/780,45/30,None,None,inter-layer free,None,None,None,None,None,None,Not clear,,,,,,SiNx:H,Yes,PECVD,Cr/Pd/Ag/Ag/Al,Cr/Pd/Ag/Ag/Al,0,18/18/25/100/500,Before,thermal evaporation,None,None,,,n-i-p,TiO2,PTAA,Not clear,Not clear,-,1,MoOx,IZO/Au,Au,IZO,40,40,,Not clear,Yes,30,1,e-beam evaporation,Tracking - ARF,,,,,22.9,17.2,17.4,No,,,,,,,,,
Shen et al.,https://www.science.org/doi/full/10.1126/sciadv.aau9712,Inter-layer free monolithic tandem with homojunction and poly-Si,14/12/2018,2018,polo,n-type,FZ,DSP,1,200,Front,Textured,Planar,SiO2 - Thermal,Not clear,HF dip,Not clear,poly-Si(p),Not clear,PECVD + diffusion,Not clear,Si(n),diffusion,850/780,30/30,SiO2,Not clear,inter-layer free,None,None,None,None,None,None,Not clear,,,,,,SiNx:H,Yes,PECVD,Cr/Pd/Ag/Ag/Al,Cr/Pd/Ag/Ag/Al,0,18/18/25/100/500,Before,thermal evaporation,None,None,,,n-i-p,TiO2,PTAA,Not clear,Not clear,-,1,MoOx,IZO/Au,Au,IZO,40,40,,Not clear,Yes,30,1,e-beam evaporation,Reverse - ARF,,1763,17.8,78.1,24.5,17.7,18,No,,,,,,,,,
Shen et al.,https://www.science.org/doi/full/10.1126/sciadv.aau9713,Inter-layer free monolithic tandem with homojunction and poly-Si,14/12/2018,2018,polo,n-type,FZ,DSP,1,200,Front,Textured,Planar,SiO2 - Thermal,Not clear,HF dip,Not clear,poly-Si(p),Not clear,PECVD + diffusion,Not clear,Si(n),diffusion,850/780,30/30,SiO2,Not clear,inter-layer free,None,None,None,None,None,None,Not clear,,,,,,SiNx:H,Yes,PECVD,Cr/Pd/Ag/Ag/Al,Cr/Pd/Ag/Ag/Al,0,18/18/25/100/500,Before,thermal evaporation,None,None,,,n-i-p,TiO2,PTAA,Not clear,Not clear,-,1,MoOx,IZO/Au,Au,IZO,40,40,,Not clear,Yes,30,1,e-beam evaporation,Forward - ARF,,1735,17.8,77.7,24,17.7,18,No,,,,,,,,,
Shen et al.,https://www.science.org/doi/full/10.1126/sciadv.aau9714,Inter-layer free monolithic tandem with homojunction and poly-Si,14/12/2018,2018,polo,n-type,FZ,DSP,1,200,Front,Textured,Planar,SiO2 - Thermal,Not clear,HF dip,Not clear,poly-Si(p),Not clear,PECVD + diffusion,Not clear,Si(n),diffusion,850/780,30/30,SiO2,Not clear,inter-layer free,None,None,None,None,None,None,Not clear,,,,,,SiNx:H,Yes,PECVD,Cr/Pd/Ag/Ag/Al,Cr/Pd/Ag/Ag/Al,0,18/18/25/100/500,Before,thermal evaporation,None,None,,,n-i-p,TiO2,PTAA,Not clear,Not clear,-,1,MoOx,IZO/Au,Au,IZO,40,40,,Not clear,Yes,30,1,e-beam evaporation,Tracking - ARF,,,,,24.1,17.7,18,No,,,,,,,,,
Zhu et al.,https://www.sciencedirect.com/science/article/pii/S2211285517308182,Transparent electrode optimisation,28/12/2018,2018,SHJ,n-type,Not clear,DSP,Not clear,280,Front,Planar,Planar,Not clear,Not clear,Not clear,Not clear,a-Si:H(p),,PECVD,,a-Si:H(n),PECVD,Not clear,Not clear,a-Si:H(i),PECVD,recombination,ITO,80,thermal deposition,Not clear,Not clear,Not clear,UV-Ozone,,,,,,a-Si:H(i),No,PECVD,Ag,Not clear,Not clear,600,Before,thermal deposition,Not clear,Not clear,,,n-i-p,SnO2,Spiro-OMeTAD,,-,-,1,MoOx,ITO/Au,Au,ITO,120,120,,Not clear,No,0,0,Not clear,Reverse,,1670,14.74,67,16.52,,,No,,,,670,68,16.1,35.18,,
Zhu et al.,https://www.sciencedirect.com/science/article/pii/S2211285517308182,Transparent electrode optimisation,28/12/2018,2018,SHJ,n-type,Not clear,DSP,Not clear,280,Front,Planar,Planar,Not clear,Not clear,Not clear,Not clear,a-Si:H(p),,PECVD,,a-Si:H(n),PECVD,Not clear,Not clear,a-Si:H(i),PECVD,recombination,ITO,80,thermal deposition,Not clear,Not clear,Not clear,UV-Ozone,,,,,,a-Si:H(i),No,PECVD,Ag,Not clear,Not clear,600,Before,thermal deposition,Not clear,Not clear,,,n-i-p,SnO2,Spiro-OMeTAD,,-,-,1,MoOx,ITO/Au,Au,ITO,120,120,,Not clear,No,0,0,Not clear,Forward,,1670,14.73,68,16.86,,,No,,,,670,68,16.1,35.18,,
Zhu et al.,https://www.sciencedirect.com/science/article/pii/S2211285517308182,Transparent electrode optimisation,28/12/2018,2018,SHJ,n-type,Not clear,DSP,Not clear,280,Front,Planar,Planar,Not clear,Not clear,Not clear,Not clear,a-Si:H(p),,PECVD,,a-Si:H(n),PECVD,Not clear,Not clear,a-Si:H(i),PECVD,recombination,ITO,80,thermal deposition,Not clear,Not clear,Not clear,UV-Ozone,,,,,,a-Si:H(i),No,PECVD,Ag,Not clear,Not clear,600,Before,thermal deposition,Not clear,Not clear,,,n-i-p,SnO2,Spiro-OMeTAD,,-,-,0.13,MoOx,ITO/Au,Au,ITO,120,120,,Not clear,No,0,0,Not clear,Reverse,,1710,15.49,71,18.81,15.49,15.11,No,,,,670,68,16.1,35.18,,
Zhu et al.,https://www.sciencedirect.com/science/article/pii/S2211285517308182,Transparent electrode optimisation,28/12/2018,2018,SHJ,n-type,Not clear,DSP,Not clear,280,Front,Planar,Planar,Not clear,Not clear,Not clear,Not clear,a-Si:H(p),,PECVD,,a-Si:H(n),PECVD,Not clear,Not clear,a-Si:H(i),PECVD,recombination,ITO,80,thermal deposition,Not clear,Not clear,Not clear,UV-Ozone,,,,,,a-Si:H(i),No,PECVD,Ag,Not clear,Not clear,600,Before,thermal deposition,Not clear,Not clear,,,n-i-p,SnO2,Spiro-OMeTAD,,-,-,0.13,MoOx,ITO/Au,Au,ITO,120,120,,Not clear,No,0,0,Not clear,Forward,,1700,15.48,70,18.42,15.49,15.11,No,,,,670,68,16.1,35.18,,
Hou et al.,https://pubs.acs.org/doi/abs/10.1021/acsaem.8b00926,Monolithic tandem with Voc over 1.8 V,04/01/2019,2019,SHJ,n-type,FZ,DSP,Not clear,280,Not clear,Planar,Planar,Not clear,None,None,RCA,a-Si:H(p),Not clear,PECVD,Not clear,a-Si:H(n),PECVD,145 - 190,Not clear,a-Si:H(i),PECVD,recombination,ITO,80,PVD,Not clear,None,None,UV-Ozone,Not clear,,,,,a-Si:H(i),No,PECVD,Al,ITO/Al,80,600,Before,thermal evaporation,None,None,,,n-i-p,SnO2,Spiro-OMeTAD,Not clear,Not clear,0.24,0.13,MoOx,ITO/Au,Au,ITO,110,110,,Not clear,No,0,0,thermal evaporation,Reverse,,1830,16.74,70,21.31,15.95,16,No,,,,700,70,16.83,34.22,,
Hou et al.,https://pubs.acs.org/doi/abs/10.1021/acsaem.8b00926,Monolithic tandem with Voc over 1.8 V,04/01/2019,2019,SHJ,n-type,FZ,DSP,Not clear,280,Not clear,Planar,Planar,Not clear,None,None,RCA,a-Si:H(p),Not clear,PECVD,Not clear,a-Si:H(n),PECVD,145 - 190,Not clear,a-Si:H(i),PECVD,recombination,ITO,80,PVD,Not clear,None,None,UV-Ozone,Not clear,,,,,a-Si:H(i),No,PECVD,Al,ITO/Al,80,600,Before,thermal evaporation,None,None,,,n-i-p,SnO2,Spiro-OMeTAD,Not clear,Not clear,0.24,0.13,MoOx,ITO/Au,Au,ITO,110,110,,Not clear,No,0,0,thermal evaporation,Forward,,1810,16.7,69,20.79,15.95,16,No,,,,700,70,16.83,34.22,,
Chen et al.,https://www.sciencedirect.com/science/article/pii/S2542435118304653,Perovskite grain engineering,16/01/2019,2019,SHJ,n-type,FZ,DSP,Not clear,250,Rear,Textured,Planar,,KOH,,Piranha etch + RCA-B + BOE,a-Si:H(p),Not clear,PECVD,Not clear,a-Si:H(n),PECVD,,,a-Si:H(i),PECVD,recombination,ITO,20,sputtering,,None,None,,,,,,,a-Si:H(i),No,PECVD,Ag,ITO/Ag,150,200,Before,Sputtering,200,20,,,p-i-n,C60,PTAA,Not clear,-,0.49,0.4225,SnO2,IZO/Cu,Cu,IZO,150,150,DC sputtering,300,Yes,130,Not clear,evaporation,Reverse,1.64,1800,17.8,79.4,25.4,18.09,18.2,No,,,,,,,,,
Chen et al.,https://www.sciencedirect.com/science/article/pii/S2542435118304653,Perovskite grain engineering,16/01/2019,2019,SHJ,n-type,FZ,DSP,Not clear,250,Rear,Textured,Planar,,KOH,,Piranha etch + RCA-B + BOE,a-Si:H(p),Not clear,PECVD,Not clear,a-Si:H(n),PECVD,,,a-Si:H(i),PECVD,recombination,ITO,20,sputtering,,None,None,,,,,,,a-Si:H(i),No,PECVD,Ag,ITO/Ag,150,200,Before,Sputtering,200,20,,,p-i-n,C60,PTAA,Not clear,-,0.49,0.4225,SnO2,IZO/Cu,Cu,IZO,150,150,DC sputtering,300,Yes,130,Not clear,evaporation,Forward,1.64,1800,17.8,79.4,25.4,18.09,18.2,No,,,,,,,,,
Chen et al.,https://wulixb.iphy.ac.cn/article/doi/10.7498/aps.68.20181759,Passivation optimisation,20/01/2019,2019,SHJ,,,,,,,,,,,,,,,,,,,,,,,recombination,not clear,Not clear,,,,,,,,,,,,,,Ag,ITO/Ag,Not clear,,,,,,,,n-i-p,,,,-,-,-,MoOx,,,ITO,Not clear,Not clear,,,,,,,Forward,,,,,21.24,,,No,,,,,,,,,
Chen et al.,https://wulixb.iphy.ac.cn/article/doi/10.7498/aps.68.20181759,Passivation optimisation,20/01/2019,2019,SHJ,,,,,,,,,,,,,,,,,,,,,,,recombination,not clear,Not clear,,,,,,,,,,,,,,Ag,ITO/Ag,Not clear,,,,,,,,n-i-p,,,,-,-,-,MoOx,,,ITO,Not clear,Not clear,,,,,,,Reverse,,,,,20.66,,,No,,,,,,,,,
Mazzarella et al.,https://onlinelibrary.wiley.com/doi/full/10.1002/aenm.201803241,Nanocrystalline silicon interlayer for infrared light management,15/02/2019,2019,SHJ,n-type,FZ,DSP,3,250,Rear,Textured,Planar,SiO2,,,Not clear,a-Si:H(p),Not clear,PECVD,Not clear,nc-SiOx:H(n),PECVD,,,a-Si:H(i),PECVD,recombination,ITO,25,sputtering,220,None,Not clear,Not clear,,,,,,a-Si:H(i),No,PECVD,Ag,AZO/Ag,70,400,Before,Sputtering,None,None,,,p-i-n,Not disclosed,polyTPD+NPD,Laser - not clear,Not clear,1.1,1.1,Not disclosed,Not disclosed,None,ITO,Not clear,Not clear,Not clear,Not clear,No,0,0,Not clear,Reverse - ARF,1.63,1791,19.02,74.6,25.43,18.8,19.9,Yes,,,,,,,,,
Mazzarella et al.,https://onlinelibrary.wiley.com/doi/full/10.1002/aenm.201803241,Nanocrystalline silicon interlayer for infrared light management,15/02/2019,2019,SHJ,n-type,FZ,DSP,3,250,Rear,Textured,Planar,SiO2,,,Not clear,a-Si:H(p),Not clear,PECVD,Not clear,nc-SiOx:H(n),PECVD,,,a-Si:H(i),PECVD,recombination,ITO,25,sputtering,220,None,Not clear,Not clear,,,,,,a-Si:H(i),No,PECVD,Ag,AZO/Ag,70,400,Before,Sputtering,None,None,,,p-i-n,Not disclosed,polyTPD+NPD,Laser - not clear,Not clear,1.1,1.1,Not disclosed,Not disclosed,None,ITO,Not clear,Not clear,Not clear,Not clear,No,0,0,Not clear,Forward - ARF,1.63,1793,19.02,74.31,25.34,18.8,19.9,Yes,,,,,,,,,
Mazzarella et al.,https://onlinelibrary.wiley.com/doi/full/10.1002/aenm.201803241,Nanocrystalline silicon interlayer for infrared light management,15/02/2019,2019,SHJ,n-type,FZ,DSP,3,250,Rear,Textured,Planar,SiO2,,,Not clear,a-Si:H(p),Not clear,PECVD,Not clear,nc-SiOx:H(n),PECVD,,,a-Si:H(i),PECVD,recombination,ITO,25,sputtering,220,None,Not clear,Not clear,,,,,,a-Si:H(i),No,PECVD,Ag,AZO/Ag,70,400,Before,Sputtering,None,None,,,p-i-n,Not disclosed,polyTPD+NPD,Laser - not clear,Not clear,1.1,1.1,Not disclosed,Not disclosed,None,ITO,Not clear,Not clear,Not clear,Not clear,No,0,0,Not clear,Tracking,1.63,,,,25.18,,,Yes,,,,,,,,,
Nogay et al.,https://pubs.acs.org/doi/10.1021/acsenergylett.9b00377,Textured p-type silicon with high-temperature passivating contact,12/03/2019,2019,polo,p-type,FZ,SSP,2,200,Front,Planar,Textured,,,,,nc-SiCx:H(n),Not clear,PECVD,Not clear,nc-SiCx:F(p),PECVD,,,SiOx,UV-O3,tunneling,nc-Si:H(p),Not clear,PECVD,,,,,,,,,,SiOx,No,UV-O3,Ag,ITO/Ag,150,300,Before,Sputtering,Not clear,Not clear,,,p-i-n,LiF/C60,Spiro-TTB,Laser - not clear,6.25,1.81,1.42,SnO2,IZO/Ag,Ag,IZO,110,110,DC sputtering,120,Not clear,Not clear,Not clear,evaporation,Forward,Not clear,1735,19.5,73.5,24.92,19.7,20,No,,,,,,,,,
Nogay et al.,https://pubs.acs.org/doi/10.1021/acsenergylett.9b00377,Textured p-type silicon with high-temperature passivating contact,12/03/2019,2019,polo,p-type,FZ,SSP,2,200,Front,Planar,Textured,,,,,nc-SiCx:H(n),Not clear,PECVD,Not clear,nc-SiCx:F(p),PECVD,,,SiOx,UV-O3,tunneling,nc-Si:H(p),Not clear,PECVD,,,,,,,,,,SiOx,No,UV-O3,Ag,ITO/Ag,150,300,Before,Sputtering,Not clear,Not clear,,,p-i-n,LiF/C60,Spiro-TTB,Laser - not clear,6.25,1.81,1.42,SnO2,IZO/Ag,Ag,IZO,110,110,DC sputtering,120,Not clear,Not clear,Not clear,evaporation,Reverse,Not clear,1741,19.5,74.7,25.41,19.7,20,No,,,,,,,,,
Nogay et al.,https://pubs.acs.org/doi/10.1021/acsenergylett.9b00377,Textured p-type silicon with high-temperature passivating contact,12/03/2019,2019,polo,p-type,FZ,SSP,2,200,Front,Planar,Textured,,,,,nc-SiCx:H(n),Not clear,PECVD,Not clear,nc-SiCx:F(p),PECVD,,,SiOx,UV-O3,tunneling,nc-Si:H(p),Not clear,PECVD,,,,,,,,,,SiOx,No,UV-O3,Ag,ITO/Ag,150,300,Before,Sputtering,Not clear,Not clear,,,p-i-n,LiF/C60,Spiro-TTB,Laser - not clear,6.25,1.81,1.42,SnO2,IZO/Ag,Ag,IZO,110,110,DC sputtering,120,Not clear,Not clear,Not clear,evaporation,Tracking,Not clear,,,,25.1,19.7,20,No,,,,,,,,,
Kim et al.,https://www.sciencedirect.com/science/article/pii/S2211285519302514,First p-type silicon monolithic tandem solar cell,19/03/2019,2019,homojunction,p-type,Cz,DSP,01-May,525,Front,Planar,Planar,Not clear,None,None,RCA,Si(n),100,spin coating + annealing,Not clear,Si(p),evaporation + annealing,900,2,None,None,recombination,ITO,50,magnetron RF sputtering,Not clear,None,None,Not clear,,,,,,None,No,None,Al/Ti/Ag,Al/Ti/Ag,0,2000/20/1000,Before,electron-beam evaporation,None,None,,,p-i-n,PCBM/ZnO,PTAA,Not clear,Not clear,-,0.27,None,IZO/Ag,Ag,IZO,150,150,,Not clear,No,0,0,e-beam evaporation,Reverse,,1645,16.12,79.92,21.19,16.15,15.95,No,,,,,,,,,
Kim et al.,https://www.sciencedirect.com/science/article/pii/S2211285519302514,First p-type silicon monolithic tandem solar cell,19/03/2019,2019,homojunction,p-type,Cz,DSP,01-May,525,Front,Planar,Planar,Not clear,None,None,RCA,Si(n),100,spin coating + annealing,Not clear,Si(p),evaporation + annealing,900,2,None,None,recombination,ITO,50,magnetron RF sputtering,Not clear,None,None,Not clear,,,,,,None,No,None,Al/Ti/Ag,Al/Ti/Ag,0,2000/20/1000,Before,electron-beam evaporation,None,None,,,p-i-n,PCBM/ZnO,PTAA,Not clear,Not clear,-,0.27,None,IZO/Ag,Ag,IZO,150,150,,Not clear,No,0,0,e-beam evaporation,Forward,,1645,16.12,79.23,21.02,16.15,15.95,No,,,,,,,,,
Kim et al.,https://www.sciencedirect.com/science/article/pii/S2211285519302514,First p-type silicon monolithic tandem solar cell,19/03/2019,2019,homojunction,p-type,Cz,DSP,01-May,525,Front,Planar,Planar,Not clear,None,None,RCA,Si(n),100,spin coating + annealing,Not clear,Si(p),evaporation + annealing,900,2,None,None,recombination,ITO,50,magnetron RF sputtering,Not clear,None,None,Not clear,,,,,,None,No,None,Al/Ti/Ag,Al/Ti/Ag,0,2000/20/1000,Before,electron-beam evaporation,None,None,,,p-i-n,PCBM/ZnO,PTAA,Not clear,Not clear,-,0.27,None,IZO/Ag,Ag,IZO,150,150,,Not clear,No,0,0,e-beam evaporation,Tracking,,,,,21.1,16.15,15.95,No,,,,,,,,,
Kamino et al.,https://pubs.acs.org/doi/10.1021/acsaem.9b00502,First low-temperature screen-printed metallization,29/04/2019,2019,SHJ,n-type,FZ,Not clear,3,240,Rear,Textured,Planar,Not clear,KOH,No,Not clear,a-Si:H(p),Not clear,PECVD,Not clear,a-Si:H(n),PECVD,,,a-Si:H(i),PECVD,recombination,ITO,10,sputtering,Not clear,None,None,Not clear,,,,,,a-Si:H(i),No,PECVD,Ag,ITO/Ag,Not clear,Not clear,Before,Sputtering,200,20,,,p-i-n,C60,NiOx,Not clear,6.25,1.43,1.43,SnO2,ITO/Ag,Ag,ITO,65,65,sputtering,130,Yes,100,4,evaporation,Reverse - ARF,1.63,1735,18.53,75,24.5,18.63,19.77,No,,,,,,,,,
Kamino et al.,https://pubs.acs.org/doi/10.1021/acsaem.9b00502,First low-temperature screen-printed metallization,29/04/2019,2019,SHJ,n-type,FZ,Not clear,3,240,Rear,Textured,Planar,Not clear,KOH,No,Not clear,a-Si:H(p),Not clear,PECVD,Not clear,a-Si:H(n),PECVD,,,a-Si:H(i),PECVD,recombination,ITO,10,sputtering,Not clear,None,None,Not clear,,,,,,a-Si:H(i),No,PECVD,Ag,ITO/Ag,Not clear,Not clear,Before,Sputtering,200,20,,,p-i-n,C60,NiOx,Not clear,6.25,1.43,1.43,SnO2,ITO/Ag,Ag,ITO,65,65,sputtering,130,Yes,100,4,evaporation,Forward - ARF,1.63,1735,18.53,75,24.5,18.63,19.77,No,,,,,,,,,
Kamino et al.,https://pubs.acs.org/doi/10.1021/acsaem.9b00502,First low-temperature screen-printed metallization,29/04/2019,2019,SHJ,n-type,FZ,Not clear,3,240,Rear,Textured,Planar,Not clear,KOH,No,Not clear,a-Si:H(p),Not clear,PECVD,Not clear,a-Si:H(n),PECVD,,,a-Si:H(i),PECVD,recombination,ITO,10,sputtering,Not clear,None,None,Not clear,,,,,,a-Si:H(i),No,PECVD,Ag,ITO/Ag,Not clear,Not clear,Before,Sputtering,200,20,,,p-i-n,C60,NiOx,Not clear,6.25,1.43,1.43,SnO2,ITO/Ag,Ag,ITO,65,65,sputtering,130,Yes,100,4,evaporation,Tracking - ARF,1.63,,,,24,18.63,19.77,No,,,,,,,,,
Kamino et al.,https://pubs.acs.org/doi/10.1021/acsaem.9b00502,First low-temperature screen-printed metallization,29/04/2019,2019,SHJ,n-type,FZ,Not clear,3,240,Rear,Textured,Planar,Not clear,KOH,No,Not clear,a-Si:H(p),Not clear,PECVD,Not clear,a-Si:H(n),PECVD,,,a-Si:H(i),PECVD,recombination,ITO,10,sputtering,Not clear,None,None,Not clear,,,,,,a-Si:H(i),No,PECVD,Ag,ITO/Ag,Not clear,Not clear,Before,Sputtering,200,20,,,p-i-n,C60,NiOx,Not clear,Not clear,57.4,57.4,SnO2,ITO/Ag,Ag,ITO,65,65,sputtering,24000,Yes,85,3.5,screen-printing,Reverse,1.63,1723,17.48,75,24,18.63,19.77,No,,,,,,,,,
Kamino et al.,https://pubs.acs.org/doi/10.1021/acsaem.9b00502,First low-temperature screen-printed metallization,29/04/2019,2019,SHJ,n-type,FZ,Not clear,3,240,Rear,Textured,Planar,Not clear,KOH,No,Not clear,a-Si:H(p),Not clear,PECVD,Not clear,a-Si:H(n),PECVD,,,a-Si:H(i),PECVD,recombination,ITO,10,sputtering,Not clear,None,None,Not clear,,,,,,a-Si:H(i),No,PECVD,Ag,ITO/Ag,Not clear,Not clear,Before,Sputtering,200,20,,,p-i-n,C60,NiOx,Not clear,Not clear,57.4,57.4,SnO2,ITO/Ag,Ag,ITO,65,65,sputtering,24000,Yes,85,3.5,screen-printing,Tracking,1.63,,,,22.6,18.63,19.77,No,,,,,,,,,
Kohnen et al.,https://pubs.rsc.org/en/content/articlehtml/2019/se/c9se00120d,Optmising front electrode and interconnection layer and silicon surface layers,10/05/2019,2019,SHJ,n-type,FZ,DSP,Not clear,260,Rear,Textured,Planar,,,,RCA + HF dip,nc-SiOx:H(n),Not clear,PECVD,Not clear,a-Si:H(p),PECVD,,,a-Si:H(i),PECVD,recombination,ITO,20,sputtering,Not clear,,,,,,,,,a-Si:H(i),No,PECVD,Ag,AZO/Ag,Not clear,Not clear,Before,Sputtering,,,,,p-i-n,C60,PTAA,,-,0.81,0.7709,SnO2,IZO/Ag,Ag,IZO,130,130,sputtering,150,No,None,None,evaporation,Forward,Not clear,1780,17.81,78.64,24.95,17.85,20.69,Yes,,,,,,,,,
Kohnen et al.,https://pubs.rsc.org/en/content/articlehtml/2019/se/c9se00120d,Optmising front electrode and interconnection layer and silicon surface layers,10/05/2019,2019,SHJ,n-type,FZ,DSP,Not clear,260,Rear,Textured,Planar,,,,RCA + HF dip,nc-SiOx:H(n),Not clear,PECVD,Not clear,a-Si:H(p),PECVD,,,a-Si:H(i),PECVD,recombination,ITO,20,sputtering,Not clear,,,,,,,,,a-Si:H(i),No,PECVD,Ag,AZO/Ag,Not clear,Not clear,Before,Sputtering,,,,,p-i-n,C60,PTAA,,-,0.81,0.7709,SnO2,IZO/Ag,Ag,IZO,130,130,sputtering,150,No,None,None,evaporation,Reverse,Not clear,1780,17.81,78.36,24.82,17.85,20.69,Yes,,,,,,,,,
Kohnen et al.,https://pubs.rsc.org/en/content/articlehtml/2019/se/c9se00120d,Optmising front electrode and interconnection layer and silicon surface layers,10/05/2019,2019,SHJ,n-type,FZ,DSP,Not clear,260,Rear,Textured,Planar,,,,RCA + HF dip,nc-SiOx:H(n),Not clear,PECVD,Not clear,a-Si:H(p),PECVD,,,a-Si:H(i),PECVD,recombination,ITO,20,sputtering,Not clear,,,,,,,,,a-Si:H(i),No,PECVD,Ag,AZO/Ag,Not clear,Not clear,Before,Sputtering,,,,,p-i-n,C60,PTAA,,-,0.81,0.7709,SnO2,IZO/Ag,Ag,IZO,130,130,sputtering,150,No,None,None,evaporation,Tracking,Not clear,,,,24.97,17.85,20.69,Yes,,,,,,,,,
Kohnen et al.,https://pubs.rsc.org/en/content/articlehtml/2019/se/c9se00120d,Optmising front electrode and interconnection layer and silicon surface layers,10/05/2019,2019,SHJ,n-type,FZ,DSP,Not clear,260,Rear,Textured,Planar,,,,RCA + HF dip,nc-SiOx:H(n),Not clear,PECVD,Not clear,a-Si:H(p),PECVD,,,a-Si:H(i),PECVD,recombination,ITO,20,sputtering,Not clear,,,,,,,,,a-Si:H(i),No,PECVD,Ag,AZO/Ag,Not clear,Not clear,Before,Sputtering,,,,,p-i-n,C60,PTAA,,-,0.81,0.7709,SnO2,IZO/Ag,Ag,IZO,90,90,sputtering,150,No,None,None,evaporation,Forward,Not clear,1760,19.22,76.5,26.02,19.27,20.19,No,,,,,,,,,
Kohnen et al.,https://pubs.rsc.org/en/content/articlehtml/2019/se/c9se00120d,Optmising front electrode and interconnection layer and silicon surface layers,10/05/2019,2019,SHJ,n-type,FZ,DSP,Not clear,260,Rear,Textured,Planar,,,,RCA + HF dip,nc-SiOx:H(n),Not clear,PECVD,Not clear,a-Si:H(p),PECVD,,,a-Si:H(i),PECVD,recombination,ITO,20,sputtering,Not clear,,,,,,,,,a-Si:H(i),No,PECVD,Ag,AZO/Ag,Not clear,Not clear,Before,Sputtering,,,,,p-i-n,C60,PTAA,,-,0.81,0.7709,SnO2,IZO/Ag,Ag,IZO,90,90,sputtering,150,No,None,None,evaporation,Reverse,Not clear,1770,19.22,76.6,26.06,19.27,20.19,No,,,,,,,,,
Kohnen et al.,https://pubs.rsc.org/en/content/articlehtml/2019/se/c9se00120d,Optmising front electrode and interconnection layer and silicon surface layers,10/05/2019,2019,SHJ,n-type,FZ,DSP,Not clear,260,Rear,Textured,Planar,,,,RCA + HF dip,nc-SiOx:H(n),Not clear,PECVD,Not clear,a-Si:H(p),PECVD,,,a-Si:H(i),PECVD,recombination,ITO,20,sputtering,Not clear,,,,,,,,,a-Si:H(i),No,PECVD,Ag,AZO/Ag,Not clear,Not clear,Before,Sputtering,,,,,p-i-n,C60,PTAA,,-,0.81,0.7709,SnO2,IZO/Ag,Ag,IZO,90,90,sputtering,150,No,None,None,evaporation,Tracking,Not clear,,,,26,19.27,20.19,No,,,,,,,,,
Kohnen et al.,https://pubs.rsc.org/en/content/articlehtml/2019/se/c9se00120d,Optmising front electrode and interconnection layer and silicon surface layers,10/05/2019,2019,SHJ,n-type,FZ,DSP,Not clear,260,Rear,Textured,Planar,,,,RCA + HF dip,nc-SiOx:H(n),Not clear,PECVD,Not clear,a-Si:H(p),PECVD,,,a-Si:H(i),PECVD,recombination,ITO,20,sputtering,Not clear,,,,,,,,,a-Si:H(i),No,PECVD,Ag,AZO/Ag,Not clear,Not clear,Before,Sputtering,,,,,p-i-n,C60,PTAA,,-,0.81,0.7709,SnO2,IZO/Ag,Ag,IZO,30,30,sputtering,150,No,None,None,evaporation,Forward,Not clear,1760,19.22,76.5,25.75,19.27,20.19,No,,,,,,,,,
Kohnen et al.,https://pubs.rsc.org/en/content/articlehtml/2019/se/c9se00120d,Optmising front electrode and interconnection layer and silicon surface layers,10/05/2019,2019,SHJ,n-type,FZ,DSP,Not clear,260,Rear,Textured,Planar,,,,RCA + HF dip,nc-SiOx:H(n),Not clear,PECVD,Not clear,a-Si:H(p),PECVD,,,a-Si:H(i),PECVD,recombination,ITO,20,sputtering,Not clear,,,,,,,,,a-Si:H(i),No,PECVD,Ag,AZO/Ag,Not clear,Not clear,Before,Sputtering,,,,,p-i-n,C60,PTAA,,-,0.81,0.7709,SnO2,IZO/Ag,Ag,IZO,30,30,sputtering,150,No,None,None,evaporation,Reverse,Not clear,1770,19.22,76.6,25.4,19.27,20.19,No,,,,,,,,,
Kohnen et al.,https://pubs.rsc.org/en/content/articlehtml/2019/se/c9se00120d,Optmising front electrode and interconnection layer and silicon surface layers,10/05/2019,2019,SHJ,n-type,FZ,DSP,Not clear,260,Rear,Textured,Planar,,,,RCA + HF dip,nc-SiOx:H(n),Not clear,PECVD,Not clear,a-Si:H(p),PECVD,,,a-Si:H(i),PECVD,recombination,ITO,20,sputtering,Not clear,,,,,,,,,a-Si:H(i),No,PECVD,Ag,AZO/Ag,Not clear,Not clear,Before,Sputtering,,,,,p-i-n,C60,PTAA,,-,0.81,0.7709,SnO2,IZO/Ag,Ag,IZO,30,30,sputtering,150,No,None,None,evaporation,Tracking,Not clear,,,,25.3,19.27,20.19,No,,,,,,,,,
Bett et al.,https://onlinelibrary.wiley.com/doi/abs/10.1002/pip.3208,"No buffer, Record Voc for perovskite/silicon tandem at the time",27/09/2019,2019,SHJ,n-type,FZ,Not clear,1,200,Front,Textured,Planar,Not clear,KOH,Not clear,RCA,a-Si:H(p/p+),Not clear,PECVD,Not clear,a-Si:H(n),PECVD,200,Not clear,a-Si:H(i),PECVD,recombination,ITO,80,DC sputtering,100,None,None,Not clear,None,,,,,a-Si:H(i),No,PECVD,Ag,ITO/Ag,195,1000,Before,Not clear,None,None,,,n-i-p,TiO2,Spiro-OMeTAD,Laser - not clear,6.25,0.36,0.25,None,ITO/Au,Au,ITO,105,105,DC sputtering,150,No,0,0,thermal evaporation,Reverse,1.7,1837,15.2,77.3,21.6,17.7,12,No,,,,,,,,,
Bett et al.,https://onlinelibrary.wiley.com/doi/abs/10.1002/pip.3208,"No buffer, Record Voc for perovskite/silicon tandem at the time",27/09/2019,2019,SHJ,n-type,FZ,Not clear,1,200,Front,Textured,Planar,Not clear,KOH,Not clear,RCA,a-Si:H(p/p+),Not clear,PECVD,Not clear,a-Si:H(n),PECVD,200,Not clear,a-Si:H(i),PECVD,recombination,ITO,80,DC sputtering,100,None,None,Not clear,None,,,,,a-Si:H(i),No,PECVD,Ag,ITO/Ag,195,1000,Before,Not clear,None,None,,,n-i-p,TiO2,Spiro-OMeTAD,Laser - not clear,6.25,0.36,0.25,None,ITO/Au,Au,ITO,105,105,DC sputtering,150,No,0,0,thermal evaporation,Forward,1.7,1834,15.3,75.4,21.1,17.7,12,No,,,,,,,,,
Bett et al.,https://onlinelibrary.wiley.com/doi/abs/10.1002/pip.3208,"No buffer, Record Voc for perovskite/silicon tandem at the time",27/09/2019,2019,SHJ,n-type,FZ,Not clear,1,200,Front,Textured,Planar,Not clear,KOH,Not clear,RCA,a-Si:H(p/p+),Not clear,PECVD,Not clear,a-Si:H(n),PECVD,200,Not clear,a-Si:H(i),PECVD,recombination,ITO,80,DC sputtering,100,None,None,Not clear,None,,,,,a-Si:H(i),No,PECVD,Ag,ITO/Ag,195,1000,Before,Not clear,None,None,,,n-i-p,TiO2,Spiro-OMeTAD,Laser - not clear,6.25,0.36,0.25,None,ITO/Au,Au,ITO,105,105,DC sputtering,150,No,0,0,thermal evaporation,Tracking,1.7,,,,21.6,17.7,12,No,,,,,,,,,
Bett et al.,https://onlinelibrary.wiley.com/doi/abs/10.1002/pip.3208,"No buffer, Record Voc for perovskite/silicon tandem at the time",27/09/2019,2019,SHJ,n-type,FZ,Not clear,1,200,Front,Textured,Planar,Not clear,KOH,Not clear,RCA,a-Si:H(p/p+),Not clear,PECVD,Not clear,a-Si:H(n),PECVD,200,Not clear,a-Si:H(i),PECVD,recombination,ITO,80,DC sputtering,100,None,None,Not clear,None,,,,,a-Si:H(i),No,PECVD,Ag,ITO/Ag,195,1000,Before,Not clear,None,None,,,n-i-p,TiO2,Spiro-OMeTAD,Laser - not clear,6.25,0.36,0.25,None,ITO/Au,Au,ITO,105,105,DC sputtering,150,No,0,0,thermal evaporation,Reverse,1.7,1832,14.6,74.3,19.9,17.7,12,Yes, Six weeks storage in a nitrogen filled glove box,,,,,,,,
Bett et al.,https://onlinelibrary.wiley.com/doi/abs/10.1002/pip.3208,"No buffer, Record Voc for perovskite/silicon tandem at the time",27/09/2019,2019,SHJ,n-type,FZ,Not clear,1,200,Front,Textured,Planar,Not clear,KOH,Not clear,RCA,a-Si:H(p/p+),Not clear,PECVD,Not clear,a-Si:H(n),PECVD,200,Not clear,a-Si:H(i),PECVD,recombination,ITO,80,DC sputtering,100,None,None,Not clear,None,,,,,a-Si:H(i),No,PECVD,Ag,ITO/Ag,195,1000,Before,Not clear,None,None,,,n-i-p,TiO2,Spiro-OMeTAD,Laser - not clear,6.25,0.36,0.25,None,ITO/Au,Au,ITO,105,105,DC sputtering,150,No,0,0,thermal evaporation,Forward,1.7,1837,14.6,72.6,19.4,17.7,12,Yes, Six weeks storage in a nitrogen filled glove box,,,,,,,,
Bett et al.,https://onlinelibrary.wiley.com/doi/abs/10.1002/pip.3208,"No buffer, Record Voc for perovskite/silicon tandem at the time",27/09/2019,2019,SHJ,n-type,FZ,Not clear,1,200,Front,Textured,Planar,Not clear,KOH,Not clear,RCA,a-Si:H(p/p+),Not clear,PECVD,Not clear,a-Si:H(n),PECVD,200,Not clear,a-Si:H(i),PECVD,recombination,ITO,80,DC sputtering,100,None,None,Not clear,None,,,,,a-Si:H(i),No,PECVD,Ag,ITO/Ag,195,1000,Before,Not clear,None,None,,,n-i-p,TiO2,Spiro-OMeTAD,Laser - not clear,6.25,0.36,0.25,None,ITO/Au,Au,ITO,105,105,DC sputtering,150,No,0,0,thermal evaporation,Tracking,1.7,,,,19.91,17.7,12,Yes, Six weeks storage in a nitrogen filled glove box,,,,,,,,
Zheng et al.,https://pubs.acs.org/doi/10.1021/acsenergylett.9b01783,"Downshifting particles, also interlayer free",08/10/2019,2019,homojunction,,,,,,,,,,,,,,,,,,,,,,,inter-layer free,None,None,,,,,,,,,,,,,,Ti/Pd/Ag,Ti/Pd/Ag,0,,,,,,,,n-i-p,,,,-,-,4,MoOx,,,ITO,100,100,,,,,,,Forward,,,,,22.5,,,No,,,,,,,,,
Zheng et al.,https://pubs.acs.org/doi/10.1021/acsenergylett.9b01783,"Downshifting particles, also interlayer free",08/10/2019,2019,homojunction,,,,,,,,,,,,,,,,,,,,,,,inter-layer free,None,None,,,,,,,,,,,,,,Ti/Pd/Ag,Ti/Pd/Ag,0,,,,,,,,n-i-p,,,,-,-,4,MoOx,,,ITO,100,100,,,,,,,Reverse,,,,,23.1,,,No,,,,,,,,,
Zheng et al.,https://pubs.acs.org/doi/10.1021/acsenergylett.9b01783,"Downshifting particles, also interlayer free",08/10/2019,2019,homojunction,,,,,,,,,,,,,,,,,,,,,,,inter-layer free,None,None,,,,,,,,,,,,,,Ti/Pd/Ag,Ti/Pd/Ag,0,,,,,,,,n-i-p,,,,-,-,4,MoOx,,,ITO,100,100,,,,,,,Tracking,,,,,23,,,No,,,,,,,,,
An et al.,https://www.sciencedirect.com/science/article/pii/S0038092X1931254X,Cerium-doped In2O3,21/12/2019,2019,SHJ,,,,,,,,,,,,,,,,,,,,,,,recombination,ITO,80,,,,,,,,,,,,,,Al,ITO/Al,Not clear,,,,,,,,n-i-p,,,,-,not clear,Not clear,MoOx,,,ITO,100,100,,,,,,,Forward,,,,,18.24,,,No,,,,,,,,,
An et al.,https://www.sciencedirect.com/science/article/pii/S0038092X1931254X,Cerium-doped In2O3,21/12/2019,2019,SHJ,,,,,,,,,,,,,,,,,,,,,,,recombination,ITO,80,,,,,,,,,,,,,,Al,ITO/Al,Not clear,,,,,,,,n-i-p,,,,-,not clear,Not clear,MoOx,,,ITO,100,100,,,,,,,Reverse,,,,,18.81,,,No,,,,,,,,,
An et al.,https://www.sciencedirect.com/science/article/pii/S0038092X1931254X,Cerium-doped In2O3,21/12/2019,2019,SHJ,,,,,,,,,,,,,,,,,,,,,,,recombination,ITO,80,,,,,,,,,,,,,,Al,ITO/Al,Not clear,,,,,,,,n-i-p,,,,-,not clear,Not clear,MoOx,,,ICO,100,100,,,,,,,Forward,,,,,19.98,,,No,,,,,,,,,
An et al.,https://www.sciencedirect.com/science/article/pii/S0038092X1931254X,Cerium-doped In2O3,21/12/2019,2019,SHJ,,,,,,,,,,,,,,,,,,,,,,,recombination,ITO,80,,,,,,,,,,,,,,Al,ITO/Al,Not clear,,,,,,,,n-i-p,,,,-,not clear,Not clear,MoOx,,,ICO,100,100,,,,,,,Forward,,,,,20.08,,,No,,,,,,,,,
Chen et al.,https://www.sciencedirect.com/science/article/pii/S2542435120300350,Blade-coated perovskites on textured silicon,24/01/2020,2020,SHJ,n-type,Not clear,Not clear,Not clear,Not clear,Rear,Textured,Nano-textured,,KOH,,Piranha etch + RCA-B + BOE,a-Si:H(p),Not clear,PECVD,Not clear,a-Si:H(n),PECVD,,,a-Si:H(i),PECVD,recombination,ITO,20,sputtering,Not clear,200,20,,,,,,,a-Si:H(i),Yes,PECVD,Ag,ITO/Ag,20,200,Before,Sputtering,,,,,p-i-n,C60,PTAA,,2.56,0.49,0.4225,SnO2,ITO/Ag,Ag,ITO,60,60,sputtering,500,Yes,130,Not clear,evaporation,Forward - ARF,,1820,19.2,74.4,26,19.4,19.3,No,,,,,,,,,
Chen et al.,https://www.sciencedirect.com/science/article/pii/S2542435120300350,Blade-coated perovskites on textured silicon,24/01/2020,2020,SHJ,n-type,Not clear,Not clear,Not clear,Not clear,Rear,Textured,Nano-textured,,KOH,,Piranha etch + RCA-B + BOE,a-Si:H(p),Not clear,PECVD,Not clear,a-Si:H(n),PECVD,,,a-Si:H(i),PECVD,recombination,ITO,20,sputtering,Not clear,200,20,,,,,,,a-Si:H(i),Yes,PECVD,Ag,ITO/Ag,20,200,Before,Sputtering,,,,,p-i-n,C60,PTAA,,2.56,0.49,0.4225,SnO2,ITO/Ag,Ag,ITO,60,60,sputtering,500,Yes,130,Not clear,evaporation,Reverse - ARF,,1820,19.2,75.3,26.2,19.4,19.3,No,,,,,,,,,
Chen et al.,https://www.sciencedirect.com/science/article/pii/S2542435120300350,Blade-coated perovskites on textured silicon,24/01/2020,2020,SHJ,n-type,Not clear,Not clear,Not clear,Not clear,Rear,Textured,Nano-textured,,KOH,,Piranha etch + RCA-B + BOE,a-Si:H(p),Not clear,PECVD,Not clear,a-Si:H(n),PECVD,,,a-Si:H(i),PECVD,recombination,ITO,20,sputtering,Not clear,200,20,,,,,,,a-Si:H(i),Yes,PECVD,Ag,ITO/Ag,20,200,Before,Sputtering,,,,,p-i-n,C60,PTAA,,2.56,0.49,0.4225,SnO2,ITO/Ag,Ag,ITO,60,60,sputtering,500,Yes,130,Not clear,evaporation,Tracking,,,,,26.1,19.4,19.3,No,,,,,,,,,
Hou et al.,https://www.science.org/doi/10.1126/science.aaz3691,Solution-processed perovskite on textured silicon,06/03/2020,2020,SHJ,n-type,FZ,Not clear,01-May,250-280,Rear,Textured,Textured,,,,RCA + HF dip,a-Si:H(p),Not clear,PECVD,Not clear,a-Si:H(n),PECVD,,,a-Si:H(i),PECVD,recombination,InOx,40,sputtering,Not clear,200,10,,,,,,,a-Si:H(i),None,PECVD,Ag,ITO/Ag,150,250,Before,Sputtering,,,,,p-i-n,LiF/C60,NiOx,,6.25,-,0.83,SnO2,IZO/Ag,Ag,IZO,100,100,sputtering,250,Yes,Not clear,Not clear,evaporation,Forward,1.68,1780,19.07,75.36,25.58,19.2,19.3,Yes,,,,,,,,,
Hou et al.,https://www.science.org/doi/10.1126/science.aaz3691,Solution-processed perovskite on textured silicon,06/03/2020,2020,SHJ,n-type,FZ,Not clear,01-May,250-280,Rear,Textured,Textured,,,,RCA + HF dip,a-Si:H(p),Not clear,PECVD,Not clear,a-Si:H(n),PECVD,,,a-Si:H(i),PECVD,recombination,InOx,40,sputtering,Not clear,200,10,,,,,,,a-Si:H(i),None,PECVD,Ag,ITO/Ag,150,250,Before,Sputtering,,,,,p-i-n,LiF/C60,NiOx,,6.25,-,0.83,SnO2,IZO/Ag,Ag,IZO,100,100,sputtering,250,Yes,Not clear,Not clear,evaporation,Reverse,1.68,1793,19.08,73.66,25.19,19.2,19.3,Yes,,,,,,,,,
Hou et al.,https://www.science.org/doi/10.1126/science.aaz3691,Solution-processed perovskite on textured silicon,06/03/2020,2020,SHJ,n-type,FZ,Not clear,01-May,250-280,Rear,Textured,Textured,,,,RCA + HF dip,a-Si:H(p),Not clear,PECVD,Not clear,a-Si:H(n),PECVD,,,a-Si:H(i),PECVD,recombination,InOx,40,sputtering,Not clear,200,10,,,,,,,a-Si:H(i),None,PECVD,Ag,ITO/Ag,150,250,Before,Sputtering,,,,,p-i-n,LiF/C60,NiOx,,6.25,-,0.83,SnO2,IZO/Ag,Ag,IZO,100,100,sputtering,250,Yes,Not clear,Not clear,evaporation,Tracking,1.68,,,,25.71,19.2,19.3,Yes,,,,,,,,,
Xu et al.,https://www.science.org/doi/10.1126/science.aaz5074,Triple-halide wide–band gap perovskites,06/03/2020,2020,SHJ,n-type,FZ,DSP,Not clear,250,Rear,Textured,Planar,,,,Piranha etch + RCA-B + BOE,a-Si:H(p),Not clear,PECVD,Not clear,a-Si:H(n),PECVD,,,a-Si:H(i),PECVD,recombination,ITO,20,sputtering,Not clear,,,,,,,,,a-Si:H(i),None,PECVD,Ag,ITO/Ag,150,200,Before,Sputtering,,,,,p-i-n,LiF/C60,NiOx/PolyTPD,,-,1.21,1,SnO2/ZTO,ITO/Ag,Ag,ITO,60,60,sputtering,3000,Yes,25,2.5,evaporation,Forward - ARF,1.67,,,,26.94,19.9,19.3,No,,,,,,,,,
Xu et al.,https://www.science.org/doi/10.1126/science.aaz5074,Triple-halide wide–band gap perovskites,06/03/2020,2020,SHJ,n-type,FZ,DSP,Not clear,250,Rear,Textured,Planar,,,,Piranha etch + RCA-B + BOE,a-Si:H(p),Not clear,PECVD,Not clear,a-Si:H(n),PECVD,,,a-Si:H(i),PECVD,recombination,ITO,20,sputtering,Not clear,,,,,,,,,a-Si:H(i),None,PECVD,Ag,ITO/Ag,150,200,Before,Sputtering,,,,,p-i-n,LiF/C60,NiOx/PolyTPD,,-,1.21,1,SnO2/ZTO,ITO/Ag,Ag,ITO,60,60,sputtering,3000,Yes,25,2.5,evaporation,Reverse - ARF,1.67,1886,19.12,75.3,27.13,19.9,19.3,No,,,,,,,,,
Xu et al.,https://www.science.org/doi/10.1126/science.aaz5074,Triple-halide wide–band gap perovskites,06/03/2020,2020,SHJ,n-type,FZ,DSP,Not clear,250,Rear,Textured,Planar,,,,Piranha etch + RCA-B + BOE,a-Si:H(p),Not clear,PECVD,Not clear,a-Si:H(n),PECVD,,,a-Si:H(i),PECVD,recombination,ITO,20,sputtering,Not clear,,,,,,,,,a-Si:H(i),None,PECVD,Ag,ITO/Ag,150,200,Before,Sputtering,,,,,p-i-n,LiF/C60,NiOx/PolyTPD,,-,1.21,1,SnO2/ZTO,ITO/Ag,Ag,ITO,60,60,sputtering,3000,Yes,25,2.5,evaporation,Tracking,1.67,,,,27.04,19.9,19.3,No,,,,,,,,,
Xu et al.,https://www.science.org/doi/10.1126/science.aaz5074,Triple-halide wide–band gap perovskites,06/03/2020,2020,SHJ,n-type,FZ,DSP,Not clear,250,Rear,Textured,Planar,,,,Piranha etch + RCA-B + BOE,a-Si:H(p),Not clear,PECVD,Not clear,a-Si:H(n),PECVD,,,a-Si:H(i),PECVD,recombination,ITO,20,sputtering,Not clear,,,,,,,,,a-Si:H(i),None,PECVD,Ag,ITO/Ag,150,200,Before,Sputtering,,,,,p-i-n,LiF/C60,NiOx/PolyTPD,,-,1.21,1,SnO2/ZTO,ITO/Ag,Ag,ITO,60,60,sputtering,3000,Yes,25,2.5,evaporation,Tracking,1.67,,,,25.8,19.9,19.3,Yes,,,,,,,,,
Kim et al.,https://www.science.org/doi/10.1126/science.aba3433,Wide-bandgap perovskite anion-engineering,23/03/2020,2020,SHJ,n-type,FZ,DSP,3,300,Rear,Textured,Planar,,,,RCA + BOE,a-Si:H(p),Not clear,PECVD,Not clear,a-Si:H(n),PECVD,,,Not clear,PECVD,recombination,ITO,20,sputtering,Not clear,,,,,,,,,Not clear,No,PECVD,Ag,ITO/Ag,80,300,Before,evaporation,,,,,p-i-n,C60/PEIE,PTAA,,-,-,0.188,PEIE,ITO/Ag,Ag,ITO,Not clear,Not clear,sputtering,150,None,None,None,evaporation,Forward,1.68,1756,19.2,79.2,26.7,18.89,19.13,No,,,,,,,,,
