Repository: johnosullivan887/pvdata

# pvdata
Tandem Solar Cell Literature Data visualiser

Please cite: O’Sullivan, J., Wright, M., Stefani, B.V. et al. Transparent conducting electrodes for perovskite–silicon tandem solar cells. Nat Rev Phys 8, 344–364 (2026). https://doi.org/10.1038/s42254-026-00938-5

File: data/tandem.csv (part 4 of 10)
Author,Reference,Highlight,Publishing date,Year,Cell,Wafer doping,Wafer type,Wafer initial surface,Resitivity,Thickness,Junction location,Rear texture,Front texture,Protection layer,Texturing process,Protection layer removal,Cleaning,Emitter type,Sheet resistance,Emitter process,BSF Sheet resistance,BSF type,BSF process,Annealing temperature ©,Annealing time (min),Passivation front,Passivation front process,interconnection,Inter-layer,Inter-layer thicknes,Inter-layer process,Inter-layer process temperature,Annealing temperature ©,Annealing time (min),Clean before perovskite,Photolithography,Oxidation time,Oxidation temperature,Surface removal,Surface removal process,Rear passivation,Rear local contact,Rear passivation process,Rear metal,Rear electrode,Rear TCO thickness,Rear metal thickness,Rear metal order,Rear metal process,Annealing temperature,Annealing time,Surface removal,Surface removal process,Perovskite polarity,ETL,HTL,Cell isolation,Substrate area,Cell area,Cell active area,Buffer layer,Front electrode,Front metal,Front TCO,Front TCO thickness,Total front TCO thickness,Front TCO process,Front metal thickness [nm],Grid,Finger width [um],Finger spacing [mm],Front metal process,Scan direction,Bandgap,Voc tandem,Jsc tandem,FF tandem,n tandem,Jsc silicon,Jsc perovskite,Certified,Stability conditions,Stability result,Damp heat,Voc silicon,FF silicon,n silicon,Jsc silicon cell,Obs,
Zheng et al.,https://pubs.acs.org/doi/full/10.1021/acsenergylett.2c00780,"HTL doping, 98% In2O3 IZO",17/05/2022,2022,SHJ,,,,,,,,,,,,,,,,,,,,,,,recombination,ITO,15,,,,,,,,,,,,,,Ag,ITO/Ag,150,,,,,,,,p-i-n,,,,-,-,1,SnO2,,,IZO,70,70,,,,,,,Forward,,,,,27,,,No,,,,,,,,,
Zheng et al.,https://pubs.acs.org/doi/full/10.1021/acsenergylett.2c00780,"HTL doping, 98% In2O3 IZO",17/05/2022,2022,SHJ,,,,,,,,,,,,,,,,,,,,,,,recombination,ITO,15,,,,,,,,,,,,,,Ag,ITO/Ag,150,,,,,,,,p-i-n,,,,-,-,1,SnO2,,,IZO,70,70,,,,,,,Reverse,,,,,27.8,,,No,,,,,,,,,
Wu et al.,https://onlinelibrary.wiley.com/doi/full/10.1002/aenm.202200821,Perovskite/silicon tandem using industrial n-type TOPCon cell. 2 nm recombination layer,09/06/2022,2022,polo,n-type,Cz,Textured,0.3 - 2.1,170,Rear,Textured,Saw-damage etched,,KOH,,Not clear,Si(p),Not clear,diffusion,Not clear,poly-Si(n),LPCVD + diffusion,Not clear,Not clear,SiO2,thermal oxidation,recombination,ITO,2,sputtering,Room temperature,,,HF dip,,,,,HF,Al2O3/SiNx:H,Yes,ALD + PECVD,Ag/Al,Ag/Al,None,None,Before,Screen-printing,,,Oxide,HF,p-i-n,C60,NiOx/PolyTPD,Laser,4.84,1,1,SnO2,IZO/Au,Au,IZO,Not clear,Not clear,sputtering,Not clear,No,None,None,evaporation,Forward,,1779,19.55,78.93,27.45,19.3,19.4,No,,,,,,,,,
Wu et al.,https://onlinelibrary.wiley.com/doi/full/10.1002/aenm.202200821,Perovskite/silicon tandem using industrial n-type TOPCon cell. 2 nm recombination layer,09/06/2022,2022,polo,n-type,Cz,Textured,0.3 - 2.1,170,Rear,Textured,Saw-damage etched,,KOH,,Not clear,Si(p),Not clear,diffusion,Not clear,poly-Si(n),LPCVD + diffusion,Not clear,Not clear,SiO2,thermal oxidation,recombination,ITO,2,sputtering,Room temperature,,,HF dip,,,,,HF,Al2O3/SiNx:H,Yes,ALD + PECVD,Ag/Al,Ag/Al,None,None,Before,Screen-printing,,,Oxide,HF,p-i-n,C60,NiOx/PolyTPD,Laser,4.84,1,1,SnO2,IZO/Au,Au,IZO,Not clear,Not clear,sputtering,Not clear,No,None,None,evaporation,Reverse,,1794,19.68,78.27,27.63,19.3,19.4,No,,,,,,,,,
Roger et al.,https://advanced.onlinelibrary.wiley.com/doi/full/10.1002/aenm.202200961,Laminated,09/06/2022,2022,SHJ,,,,,,,,,,,,,,,,,,,,,,,recombination,ITO,30,,,,,,,,,,,,,,Ag,ITO/Ag,70,,,,,,,,p-i-n,,,,-,-,0.14,SnOx,,,ITO,Not clear,Not clear,,,,,,,Not clear,,,,,20,,,No,,,,,,,,,
Mishima,https://pubs.acs.org/doi/full/10.1021/acsenergylett.2c00780,"Mixed SAMs. 20 nm 97%In2O3 ITO, 50 nm 90% In2O3",13/06/2022,2022,SHJ,,,,,,,,,,,,,,,,,,,,,,,recombination,ITO,Not clear,,,,,,,,,,,,,,Ag,ITO/Ag,Not clear,,,,,,,,p-i-n,,,,-,-,0.15,BCP,,,ITO,20/50,70,,,,,,,Forward,,,,,28.2,,,Yes,,,,,,,,,
Mishima,https://pubs.acs.org/doi/full/10.1021/acsenergylett.2c00780,"Mixed SAMs. 20 nm 97%In2O3 ITO, 50 nm 90% In2O3",13/06/2022,2022,SHJ,,,,,,,,,,,,,,,,,,,,,,,recombination,ITO,Not clear,,,,,,,,,,,,,,Ag,ITO/Ag,Not clear,,,,,,,,p-i-n,,,,-,-,0.15,BCP,,,ITO,20/50,70,,,,,,,Reverse,,,,,28.2,,,Yes,,,,,,,,,
Mishima,https://pubs.acs.org/doi/full/10.1021/acsenergylett.2c00780,"Mixed SAMs. 20 nm 97%In2O3 ITO, 50 nm 90% In2O3",13/06/2022,2022,SHJ,,,,,,,,,,,,,,,,,,,,,,,recombination,ITO,Not clear,,,,,,,,,,,,,,Ag,ITO/Ag,Not clear,,,,,,,,p-i-n,,,,-,-,0.15,BCP,,,ITO,20/50,70,,,,,,,Tracking,,,,,28.26,,,Yes,,,,,,,,,
Xu et al.,https://pubs.acs.org/doi/10.1021/acsenergylett.2c01142,IZO interlayer - better refractive index matching,23/06/2022,2022,SHJ,,,,,,,,,,,,,,,,,,,,,,,recombination,IZO,15,,,,,,,,,,,,,,Ag,IZO/Ag,150,,,,,,,,p-i-n,,,,-,-,1,SnO2,,,IZO,70,70,,,,,,,Not clear,,,,,28.9,,,No,,,,,,,,,
Liu et al.,https://www.science.org/doi/full/10.1126/science.abn8910,Perovskite/silicon front contact displacement by MgFx,23/06/2022,2022,SHJ,n-type,FZ,Not clear,Not clear,260 - 280,Rear,Textured,Textured,,alkaline,,RCA + HF dip,a-Si:H(p),Not clear,PECVD,Not clear,a-Si:H(n),PECVD,,,a-Si:H(i),PECVD,recombination,IZO,15,sputtering,Not clear,200,10,UV-Ozone,,,,,,a-Si:H(i),No,PECVD,Ag,ITO/Ag,150,250,Before,Sputtering,None,None,,,p-i-n,C60/MgFx,2PACz,Laser,4.84,1.21,1,SnO2,IZO/Ag,Ag,IZO,70,70,sputtering,500,Yes,Not clear,Not clear,evaporation,Reverse,,1920,19.8,80.7,30.5,19.77,19.95,No,"Standard AM 1.5G illumination, in air without encapsulation.",>  99% initial PCE after 260 min,95.4% initial PCE after > 1000 hours,,,,,,
Liu et al.,https://www.science.org/doi/full/10.1126/science.abn8910,Perovskite/silicon front contact displacement by MgFx,23/06/2022,2022,SHJ,n-type,FZ,Not clear,Not clear,260 - 280,Rear,Textured,Textured,,alkaline,,RCA + HF dip,a-Si:H(p),Not clear,PECVD,Not clear,a-Si:H(n),PECVD,,,a-Si:H(i),PECVD,recombination,IZO,15,sputtering,Not clear,200,10,UV-Ozone,,,,,,a-Si:H(i),No,PECVD,Ag,ITO/Ag,150,250,Before,Sputtering,None,None,,,p-i-n,C60/MgFx,2PACz,Laser,4.84,1.21,1,SnO2,IZO/Ag,Ag,IZO,70,70,sputtering,500,Yes,Not clear,Not clear,evaporation,Tracking,,,,,29.3,19.77,19.95,No,"Standard AM 1.5G illumination, in air without encapsulation.",>  99% initial PCE after 260 min,95.4% initial PCE after > 1000 hours,,,,,,
Liu et al.,https://www.science.org/doi/full/10.1126/science.abn8910,Perovskite/silicon front contact displacement by MgFx,23/06/2022,2022,SHJ,n-type,FZ,Not clear,Not clear,260 - 280,Rear,Textured,Textured,,alkaline,,RCA + HF dip,a-Si:H(p),Not clear,PECVD,Not clear,a-Si:H(n),PECVD,,,a-Si:H(i),PECVD,recombination,IZO,15,sputtering,Not clear,200,10,UV-Ozone,,,,,,a-Si:H(i),No,PECVD,Ag,ITO/Ag,150,250,Before,Sputtering,None,None,,,p-i-n,C60/MgFx,2PACz,Laser,4.84,1.21,1,SnO2,IZO/Ag,Ag,IZO,70,70,sputtering,500,Yes,Not clear,Not clear,evaporation,Reverse,,1910,19.8,77.6,29.4,19.77,19.95,Yes,"Standard AM 1.5G illumination, in air without encapsulation.",>  99% initial PCE after 260 min,95.4% initial PCE after > 1000 hours,,,,,,
Liu et al.,https://www.science.org/doi/full/10.1126/science.abn8910,Perovskite/silicon front contact displacement by MgFx,23/06/2022,2022,SHJ,n-type,FZ,Not clear,Not clear,260 - 280,Rear,Textured,Textured,,alkaline,,RCA + HF dip,a-Si:H(p),Not clear,PECVD,Not clear,a-Si:H(n),PECVD,,,a-Si:H(i),PECVD,recombination,IZO,15,sputtering,Not clear,200,10,UV-Ozone,,,,,,a-Si:H(i),No,PECVD,Ag,ITO/Ag,150,250,Before,Sputtering,None,None,,,p-i-n,C60/MgFx,2PACz,Laser,4.84,1.21,1,SnO2,IZO/Ag,Ag,IZO,70,70,sputtering,500,Yes,Not clear,Not clear,evaporation,Tracking,,,,,29.3,19.77,19.95,Yes,"Standard AM 1.5G illumination, in air without encapsulation.",>  99% initial PCE after 260 min,95.4% initial PCE after > 1000 hours,,,,,,
Lee et al.,https://advanced.onlinelibrary.wiley.com/doi/full/10.1002/adfm.202204328,Downshifting particles on ARC,24/06/2022,2022,homojunction,,,,,,,,,,,,,,,,,,,,,,,recombination,ITO,20,,,,,,,,,,,,,,Al/Ag,Al/Ag,0,,,,,,,,p-i-n,,,,-,-,0.25,ZnO NPs,,,IZO,100,100,,,,,,,Not clear,,,,,23.5,,,No,,,,,,,,,
Lee et al.,https://advanced.onlinelibrary.wiley.com/doi/full/10.1002/adfm.202204328,Downshifting particles on ARC - control no particles,24/06/2022,2022,homojunction,,,,,,,,,,,,,,,,,,,,,,,recombination,ITO,20,,,,,,,,,,,,,,Al/Ag,Al/Ag,0,,,,,,,,p-i-n,,,,-,-,0.25,ZnO NPs,,,IZO,100,100,,,,,,,Not clear,,,,,22.48,,,No,,,,,,,,,
Lee et al.,https://advanced.onlinelibrary.wiley.com/doi/full/10.1002/adfm.202204328,"Downshifting particles on ARC - control no ARC, no particles",24/06/2022,2022,homojunction,,,,,,,,,,,,,,,,,,,,,,,recombination,ITO,20,,,,,,,,,,,,,,Al/Ag,Al/Ag,0,,,,,,,,p-i-n,,,,-,-,0.25,ZnO NPs,,,IZO,100,100,,,,,,,Not clear,,,,,20.64,,,No,,,,,,,,,
McDonald et al.,https://pubs.acs.org/doi/10.1021/acsami.2c05662,"Nanocrystalline Si RJ, buffer-free",18/07/2022,2022,SHJ,,,,,,,,,,,,,,,,,,,,,,,tunneling,nc-Si:H(n/p),20,,,,,,,,,,,,,,Ag,ITO/Ag,not clear,,,,,,,,n-i-p,,,,-,-,0.2275,None,,,ITO,150,150,,,,,,,Reverse,,,,,21.34,,,No,,,,,,,,,
McDonald et al.,https://pubs.acs.org/doi/10.1021/acsami.2c05662,"Nanocrystalline Si RJ, buffer-free",18/07/2022,2022,SHJ,,,,,,,,,,,,,,,,,,,,,,,tunneling,nc-Si:H(n/p),20,,,,,,,,,,,,,,Ag,ITO/Ag,not clear,,,,,,,,n-i-p,,,,-,-,0.2275,None,,,ITO,150,150,,,,,,,Reverse,,,,,21.43,,,No,,,,,,,,,
Yang et al.,https://www.nature.com/articles/s41566-022-01033-8,1-um-thick wide -bandgap perovskite on nano-textured silicon heterojunction cell,18/07/2022,2022,SHJ,n-type,Cz,Textured,Not clear,180,Rear,Textured,Textured,None,alkaline,None,Piranha etch + RCA-B + BOE,a-Si:H(p),Not clear,PECVD,Not clear,a-Si:H(n),PECVD,,,a-Si:H(i),PECVD,recombination,ITO,20,sputtering,Not clear,,,Not clear,,,,,,a-Si:H(i),Yes,PECVD,Ag,ITO/Silica/Ag,70,200,Before,Sputtering,200,20,,,p-i-n,C60,PTAA/LiF,Not clear,Not clear,1.1025,1.04,SnO2,ITO/Ag,Ag,ITO,60,60,sputtering,500,Yes,Not clear,Not clear,evaporation,Forward,1.65,1920,19.94,78.4,28.52,18.98,19.28,No,Maximum power point tracking. Encapsulated.,93% initial PCE after 550h,,,,,,,
Yang et al.,https://www.nature.com/articles/s41566-022-01033-8,1-um-thick wide -bandgap perovskite on nano-textured silicon heterojunction cell,18/07/2022,2022,SHJ,n-type,Cz,Textured,Not clear,180,Rear,Textured,Textured,None,alkaline,None,Piranha etch + RCA-B + BOE,a-Si:H(p),Not clear,PECVD,Not clear,a-Si:H(n),PECVD,,,a-Si:H(i),PECVD,recombination,ITO,20,sputtering,Not clear,,,Not clear,,,,,,a-Si:H(i),Yes,PECVD,Ag,ITO/Silica/Ag,70,200,Before,Sputtering,200,20,,,p-i-n,C60,PTAA/LiF,Not clear,Not clear,1.1025,1.04,SnO2,ITO/Ag,Ag,ITO,60,60,sputtering,500,Yes,Not clear,Not clear,evaporation,Reverse,1.65,1920,19.95,78.5,28.56,18.98,19.28,No,Maximum power point tracking. Encapsulated.,93% initial PCE after 550h,,,,,,,
Yang et al.,https://www.nature.com/articles/s41566-022-01033-8,1-um-thick wide -bandgap perovskite on nano-textured silicon heterojunction cell,18/07/2022,2022,SHJ,n-type,Cz,Textured,Not clear,180,Rear,Textured,Textured,None,alkaline,None,Piranha etch + RCA-B + BOE,a-Si:H(p),Not clear,PECVD,Not clear,a-Si:H(n),PECVD,,,a-Si:H(i),PECVD,recombination,ITO,20,sputtering,Not clear,,,Not clear,,,,,,a-Si:H(i),Yes,PECVD,Ag,ITO/Silica/Ag,70,200,Before,Sputtering,200,20,,,p-i-n,C60,PTAA/LiF,Not clear,Not clear,1.1025,1.04,SnO2,ITO/Ag,Ag,ITO,60,60,sputtering,500,Yes,Not clear,Not clear,evaporation,Tracking,1.65,,,,28.5,18.98,19.28,No,Maximum power point tracking. Encapsulated.,93% initial PCE after 550h,,,,,,,
Ren et al.,https://pubs.aip.org/aip/apl/article/121/3/033502/2833938/50-C-low-temperature-ALD-SnO2-driven-by-H2O2-for,H2O2 allow low temp ALD SnO2,20/07/2022,2022,SHJ,,,,,,,,,,,,,,,,,,,,,,,recombination,ITO,20,,,,,,,,,,,,,,Ag,ITO/Ag,Not clear,,,,,,,,p-i-n,,,,-,-,0.08896,SnO2,,,IZO,85,85,,,,,,,Reverse,,,,,26.67,,,No,,,,,,,,,
Ren et al.,https://pubs.aip.org/aip/apl/article/121/3/033502/2833938/50-C-low-temperature-ALD-SnO2-driven-by-H2O2-for,H2O2 allow low temp ALD SnO2,20/07/2022,2022,SHJ,,,,,,,,,,,,,,,,,,,,,,,recombination,ITO,20,,,,,,,,,,,,,,Ag,ITO/Ag,Not clear,,,,,,,,p-i-n,,,,-,-,0.08896,SnO2,,,IZO,85,85,,,,,,,Forward,,,,,25.9,,,No,,,,,,,,,
Chen et al.,https://pubs.acs.org/doi/10.1021/acsenergylett.2c01488,2-step solution process perovskite,28/07/2022,2022,SHJ,,,,,,,,,,,,,,,,,,,,,,,recombination,ITO,20,,,,,,,,,,,,,,Al,ITO/Al,80,,,,,,,,p-i-n,,,,-,-,0.5003,SnO2,,,IZO,100,100,,,,,,,Reverse,,,,,27.64,,,No,,,,,,,,,
Chen et al.,https://pubs.acs.org/doi/10.1021/acsenergylett.2c01488,2-step solution process perovskite,28/07/2022,2022,SHJ,,,,,,,,,,,,,,,,,,,,,,,recombination,ITO,20,,,,,,,,,,,,,,Al,ITO/Al,80,,,,,,,,p-i-n,,,,-,-,0.5003,SnO2,,,IZO,100,100,,,,,,,Forward,,,,,26.59,,,No,,,,,,,,,
Chen et al.,https://pubs.acs.org/doi/10.1021/acsenergylett.2c01488,2-step solution process perovskite,28/07/2022,2022,SHJ,,,,,,,,,,,,,,,,,,,,,,,recombination,ITO,20,,,,,,,,,,,,,,Al,ITO/Al,80,,,,,,,,p-i-n,,,,-,-,0.5003,SnO2,,,IZO,100,100,,,,,,,Not clear,,,,,27.2,,,Yes,,,,,,,,,
Sveinbjörnsson et al.,https://pubs.acs.org/doi/full/10.1021/acsenergylett.2c01358,Industrial silicon bottom cell using Q.ANTUM technology,01/08/2022,2022,homojunction/polo,Not clear,Not clear,Not clear,Not clear,Not clear,Not clear,Not clear,Not clear,,,,Not clear,Not clear,Not clear,Not clear,Not clear,Not clear,Not clear,Not clear,,Not clear,Not clear,recombination,IZO,Not clear,sputtering,Not clear,,,,,,,,,Not clear,Not clear,Not clear,Not clear,Not clear,0,Not clear,Not clear,Screen-printing,Not clear,Not clear,,,p-i-n,C60,2PACz,Laser,6.25,-,1,SnO2,IZO/Ag,Ag,IZO,Not clear,Not clear,sputtering,Not clear,None,None,None,evaporation,Reverse,1.68,1907,19.29,78.3,28.81,19.67,19.31,No,,,,,,,,,
Sveinbjörnsson et al.,https://pubs.acs.org/doi/full/10.1021/acsenergylett.2c01358,Industrial silicon bottom cell using Q.ANTUM technology,01/08/2022,2022,homojunction/polo,Not clear,Not clear,Not clear,Not clear,Not clear,Not clear,Not clear,Not clear,,,,Not clear,Not clear,Not clear,Not clear,Not clear,Not clear,Not clear,Not clear,,Not clear,Not clear,recombination,IZO,Not clear,sputtering,Not clear,,,,,,,,,Not clear,Not clear,Not clear,Not clear,Not clear,0,Not clear,Not clear,Screen-printing,Not clear,Not clear,,,p-i-n,C60,2PACz,Laser,6.25,-,1,SnO2,IZO/Ag,Ag,IZO,Not clear,Not clear,sputtering,Not clear,None,None,None,evaporation,Forward,1.68,1905,19.27,76.48,28.08,19.67,19.31,No,,,,,,,,,
Sveinbjörnsson et al.,https://pubs.acs.org/doi/full/10.1021/acsenergylett.2c01358,Industrial silicon bottom cell using Q.ANTUM technology,01/08/2022,2022,homojunction/polo,Not clear,Not clear,Not clear,Not clear,Not clear,Not clear,Not clear,Not clear,,,,Not clear,Not clear,Not clear,Not clear,Not clear,Not clear,Not clear,Not clear,,Not clear,Not clear,recombination,IZO,Not clear,sputtering,Not clear,,,,,,,,,Not clear,Not clear,Not clear,Not clear,Not clear,0,Not clear,Not clear,Screen-printing,Not clear,Not clear,,,p-i-n,C60,2PACz,Laser,6.25,-,1,SnO2,IZO/Ag,Ag,IZO,Not clear,Not clear,sputtering,Not clear,None,None,None,evaporation,Tracking,1.68,,,,28.74,19.67,19.31,No,,,,,,,,,
Mao et al.,https://onlinelibrary.wiley.com/doi/10.1002/adma.202206193,Standard textured n-type Cz SHJ with NiOx/2PACz hybrid HTL,19/08/2022,2022,SHJ,n-type,Cz,Textured,0.3 - 2.1,150,Rear,Textured,Textured,,,,RCA + HF dip,a-Si:H(p),Not clear,PECVD,Not clear,a-Si:H(n),PECVD,,,a-Si:H(i),PECVD,recombination,ITO,20,sputtering,Not clear,,,None,,,,,,a-Si:H(i),No,PECVD,Ag,ITO/Ag,100,100,After,evaporation,,,,,p-i-n,LiF/C60,NiO/2PACz,Laser,Not clear,1.2,1.2,SnO2,IZO/Ag,Ag,IZO,120,120,sputtering,100,Yes,200,Not clear,evaporation,Reverse,,1794,20.11,79.95,28.84,20.1,19.75,Yes,,,,,,,,,
Mao et al.,https://onlinelibrary.wiley.com/doi/10.1002/adma.202206193,Standard textured n-type Cz SHJ with NiOx/2PACz hybrid HTL,19/08/2022,2022,SHJ,n-type,Cz,Textured,0.3 - 2.1,150,Rear,Textured,Textured,,,,RCA + HF dip,a-Si:H(p),Not clear,PECVD,Not clear,a-Si:H(n),PECVD,,,a-Si:H(i),PECVD,recombination,ITO,20,sputtering,Not clear,,,None,,,,,,a-Si:H(i),No,PECVD,Ag,ITO/Ag,100,100,After,evaporation,,,,,p-i-n,LiF/C60,NiO/2PACz,Laser,Not clear,1.2,1.2,SnO2,IZO/Ag,Ag,IZO,120,120,sputtering,100,Yes,200,Not clear,evaporation,Forward,,1776,20.05,79.56,28.34,20.1,19.75,Yes,,,,,,,,,
Yan et al.,https://www.sciencedirect.com/science/article/pii/S0927024822002884,Nanocrystalline tunnel junction,15/09/2022,2022,SHJ,,,,,,,,,,,,,,,,,,,,,,,tunneling,nc-Si:H(n/p),20-Aug,,,,,,,,,,,,,,Ag/Al,ITO/Ag/Al,Not clear,,,,,,,,p-i-n,,,,-,-,0.5091,SnO2,,,IZO,100,100,,,,,,,Reverse,,,,,26.91,,,No,,,,,,,,,
Yan et al.,https://www.sciencedirect.com/science/article/pii/S0927024822002884,Nanocrystalline tunnel junction,15/09/2022,2022,SHJ,,,,,,,,,,,,,,,,,,,,,,,tunneling,nc-Si:H(n/p),20-Aug,,,,,,,,,,,,,,Ag/Al,ITO/Ag/Al,Not clear,,,,,,,,p-i-n,,,,-,-,0.5091,SnO2,,,IZO,100,100,,,,,,,Forward,,,,,26.91,,,No,,,,,,,,,
Xu et al.,https://pubs.acs.org/doi/10.1021/acsenergylett.2c01506,"Slot die, triple halide pvk",27/09/2022,2022,SHJ,,,,,,,,,,,,,,,,,,,,,,,recombination,Doped InOx,20,,,,,,,,,,,,,,Ag,InOx/Ag,150,,,,,,,,p-i-n,,,,-,-,1,SnO2,,,IZO,100,100,,,,,,,Reverse,,,,,24.75,,,No,,,,,,,,,
Xu et al.,https://pubs.acs.org/doi/10.1021/acsenergylett.2c01506,"Slot die, triple halide pvk",27/09/2022,2022,SHJ,,,,,,,,,,,,,,,,,,,,,,,recombination,Doped InOx,20,,,,,,,,,,,,,,Ag,InOx/Ag,150,,,,,,,,p-i-n,,,,-,-,1.2769,SnO2,,,IZO,100,100,,,,,,,Forward,,,,,25.27,,,No,,,,,,,,,
Hatt et al.,https://www.sciencedirect.com/science/article/pii/S0927024822003324#fig1,Electroplated copper. 55 nm oxygen rich ITO on 15 nm oxygen poor ITO 15 nm,01/10/2022,2022,SHJ,,,,,,,,,,,,,,,,,,,,,,,recombination,ITO,Not clear,,,,,,,,,,,,,,Ag,ITO/Ag,195,,,,,,,,p-i-n,,,,-,-,22.5,SnO2,,,ITO,15/55,70,,,,,,,Reverse,,,,,14.6,,,No,,,,,,,,,
Hatt et al.,https://www.sciencedirect.com/science/article/pii/S0927024822003324#fig1,Electroplated copper. 55 nm oxygen rich ITO on 15 nm oxygen poor ITO 15 nm,01/10/2022,2022,SHJ,,,,,,,,,,,,,,,,,,,,,,,recombination,ITO,Not clear,,,,,,,,,,,,,,Ag,ITO/Ag,195,,,,,,,,p-i-n,,,,-,-,22.5,SnO2,,,ITO,15/55,70,,,,,,,Forward,,,,,14.9,,,No,,,,,,,,,
Ji et al.,https://www.sciencedirect.com/science/article/pii/S254243512200407X#fig4,Controlled phase evolution,19/10/2022,2022,SHJ,,,,,,,,,,,,,,,,,,,,,,,recombination,ITO,20,,,,,,,,,,,,,,Ag,ITO/Ag,80,,,,,,,,p-i-n,,,,-,-,1,PEIE,,,ITO,40,40,,,,,,,Tracking,,,,,29.4,,,No,,,,,,,,,
Ji et al.,https://www.sciencedirect.com/science/article/pii/S254243512200407X#fig4,Controlled phase evolution,19/10/2022,2022,SHJ,,,,,,,,,,,,,,,,,,,,,,,recombination,ITO,20,,,,,,,,,,,,,,Ag,ITO/Ag,80,,,,,,,,p-i-n,,,,-,-,1,PEIE,,,ITO,40,40,,,,,,,Reverse,,,,,29.6,,,No,,,,,,,,,
Ji et al.,https://www.sciencedirect.com/science/article/pii/S254243512200407X#fig4,Controlled phase evolution,19/10/2022,2022,SHJ,,,,,,,,,,,,,,,,,,,,,,,recombination,ITO,20,,,,,,,,,,,,,,Ag,ITO/Ag,80,,,,,,,,p-i-n,,,,-,-,1,PEIE,,,ITO,40,40,,,,,,,Forward,,,,,29.51,,,No,,,,,,,,,
Ji et al.,https://www.sciencedirect.com/science/article/pii/S254243512200407X#fig4,Controlled phase evolution,19/10/2022,2022,SHJ,,,,,,,,,,,,,,,,,,,,,,,recombination,ITO,20,,,,,,,,,,,,,,Ag,ITO/Ag,80,,,,,,,,p-i-n,,,,-,-,1,PEIE,,,ITO,40,40,,,,,,,Tracking,,,,,28.37,,,Yes,,,,,,,,,
Ying et al.,https://onlinelibrary.wiley.com/doi/full/10.1002/solr.202200793,"BCP:Ag TOPCon buffer. Top IZO 10 nm low power, 100 nm high power",20/10/2022,2022,polo,,,,,,,,,,,,,,,,,,,,,,,recombination,ITO,20,,,,,,,,,,,,,,Cr/Ag,Cr/Ag,0,,,,,,,,p-i-n,,,,-,-,0.1389,BCP:Ag,,,IZO,10/110,120,,,,,,,Reverse,,,,,26.06,,,No,,,,,,,,,
Ying et al.,https://onlinelibrary.wiley.com/doi/full/10.1002/solr.202200793,"BCP:Ag TOPCon buffer. Top IZO 10 nm low power, 100 nm high power",20/10/2022,2022,polo,,,,,,,,,,,,,,,,,,,,,,,recombination,ITO,20,,,,,,,,,,,,,,Cr/Ag,Cr/Ag,0,,,,,,,,p-i-n,,,,-,-,0.1389,BCP:Ag,,,IZO,10/110,120,,,,,,,Forward,,,,,24.75,,,No,,,,,,,,,
Ying et al.,https://onlinelibrary.wiley.com/doi/full/10.1002/solr.202200793,"BCP:Ag TOPCon buffer. Control no BCP:Ag. Top IZO 10 nm low power, 100 nm high power",20/10/2022,2022,polo,,,,,,,,,,,,,,,,,,,,,,,recombination,ITO,20,,,,,,,,,,,,,,Cr/Ag,Cr/Ag,0,,,,,,,,p-i-n,,,,-,-,0.1389,BCP:Ag,,,IZO,10/110,120,,,,,,,Reverse,,,,,22.97,,,No,,,,,,,,,
Ying et al.,https://onlinelibrary.wiley.com/doi/full/10.1002/solr.202200793,"BCP:Ag TOPCon buffer. Control no BCP:Ag. Top IZO 10 nm low power, 100 nm high power",20/10/2022,2022,polo,,,,,,,,,,,,,,,,,,,,,,,recombination,ITO,20,,,,,,,,,,,,,,Cr/Ag,Cr/Ag,0,,,,,,,,p-i-n,,,,-,-,0.1389,BCP:Ag,,,IZO,10/110,120,,,,,,,Forward,,,,,21.83,,,No,,,,,,,,,
Ying et al.,https://onlinelibrary.wiley.com/doi/full/10.1002/solr.202200793,"BCP:Ag TOPCon buffer. Top IZO 10 nm low power, 100 nm high power",20/10/2022,2022,polo,,,,,,,,,,,,,,,,,,,,,,,recombination,ITO,20,,,,,,,,,,,,,,Cr/Ag,Cr/Ag,0,,,,,,,,p-i-n,,,,-,-,0.1389,BCP:Ag,,,IZO,10/110,120,,,,,,,Forward,,,,,25.84,,,Yes,,,,,,,,,
Ying et al.,https://onlinelibrary.wiley.com/doi/full/10.1002/solr.202200793,"BCP:Ag TOPCon buffer. Top IZO 10 nm low power, 100 nm high power",20/10/2022,2022,polo,,,,,,,,,,,,,,,,,,,,,,,recombination,ITO,20,,,,,,,,,,,,,,Cr/Ag,Cr/Ag,0,,,,,,,,p-i-n,,,,-,-,0.1389,BCP:Ag,,,IZO,10/110,120,,,,,,,Reverse,,,,,25.71,,,Yes,,,,,,,,,
Ying et al.,https://onlinelibrary.wiley.com/doi/full/10.1002/solr.202200793,"BCP:Ag TOPCon buffer. Top IZO 10 nm low power, 100 nm high power",20/10/2022,2022,polo,,,,,,,,,,,,,,,,,,,,,,,recombination,ITO,20,,,,,,,,,,,,,,Cr/Ag,Cr/Ag,0,,,,,,,,p-i-n,,,,-,-,0.1389,BCP:Ag,,,IZO,10/110,120,,,,,,,Tracking,,,,,26.04,,,Yes,,,,,,,,,
Tockhorn et al.,https://www.nature.com/articles/s41565-022-01228-8,Nano-optical design for 29.8% conversion efficiency,24/10/2022,2022,SHJ,n-type,FZ,DSP,01-May,280,Rear,Textured,Sinusoidal nanostructure,Not clear,lithography/KOH,photoresist,RCA + HF dip,a-Si:H(p),Not clear,PECVD,Not clear,nc-Si:H(n),PECVD,None,None,a-Si:H(i),PECVD,recombination,Doped InOx,20,sputtering,None,None,None,Not clear,,,,,,a-Si:H(i),Yes,PECVD,Ag,Doped-InOx/Ag/SiO2/Ag,20,Not clear/400,Before,screen-printing+sputtering,210,5,Not clear,Not clear,p-i-n,LiF/C60,Me-4PACz,Laser,6.25,1.1,1.0163,SnO2,IZO/Ag,Ag,IZO,100,100,sputtering,100,No,None,None,evaporation,Forward,1.66,1920,19.48,79.4,29.75,19.88,20.03,Yes,,,,,,,,,
Tockhorn et al.,https://www.nature.com/articles/s41565-022-01228-8,Nano-optical design for 29.8% conversion efficiency,24/10/2022,2022,SHJ,n-type,FZ,DSP,01-May,280,Rear,Textured,Sinusoidal nanostructure,Not clear,lithography/KOH,photoresist,RCA + HF dip,a-Si:H(p),Not clear,PECVD,Not clear,nc-Si:H(n),PECVD,None,None,a-Si:H(i),PECVD,recombination,Doped InOx,20,sputtering,None,None,None,Not clear,,,,,,a-Si:H(i),Yes,PECVD,Ag,Doped-InOx/Ag/SiO2/Ag,20,Not clear/400,Before,screen-printing+sputtering,210,5,Not clear,Not clear,p-i-n,LiF/C60,Me-4PACz,Laser,6.25,1.1,1.0163,SnO2,IZO/Ag,Ag,IZO,100,100,sputtering,100,No,None,None,evaporation,Reverse,1.66,1920,19.48,79.4,29.75,19.88,20.03,Yes,,,,,,,,,
Tockhorn et al.,https://www.nature.com/articles/s41565-022-01228-8,Nano-optical design for 29.8% conversion efficiency,24/10/2022,2022,SHJ,n-type,FZ,DSP,01-May,280,Rear,Textured,Sinusoidal nanostructure,Not clear,lithography/KOH,photoresist,RCA + HF dip,a-Si:H(p),Not clear,PECVD,Not clear,nc-Si:H(n),PECVD,None,None,a-Si:H(i),PECVD,recombination,Doped InOx,20,sputtering,None,None,None,Not clear,,,,,,a-Si:H(i),Yes,PECVD,Ag,Doped-InOx/Ag/SiO2/Ag,20,Not clear/400,Before,screen-printing+sputtering,210,5,Not clear,Not clear,p-i-n,LiF/C60,Me-4PACz,Laser,6.25,1.1,1.0163,SnO2,IZO/Ag,Ag,IZO,100,100,sputtering,100,No,None,None,evaporation,Tracking,1.66,,,,29.8,19.88,20.03,Yes,,,,,,,,,
Tockhorn et al.,https://www.nature.com/articles/s41565-022-01228-8,Nano-optical design for 29.8% conversion efficiency,24/10/2022,2022,SHJ,n-type,FZ,DSP,01-May,280,Rear,Textured,Planar,Not clear,None/KOH,Not clear,RCA + HF dip,a-Si:H(p),Not clear,PECVD,Not clear,nc-Si:H(n),PECVD,None,None,a-Si:H(i),PECVD,recombination,Doped InOx,20,sputtering,None,None,None,Not clear,,,,,,a-Si:H(i),Yes,PECVD,Ag,Doped-InOx,120,400,Before,Sputtering,210,15,Not clear,Not clear,p-i-n,LiF/C60,Me-4PACz,Laser,6.25,1.1,1.0163,SnO2,IZO/Ag,Ag,IZO,100,100,sputtering,100,No,None,None,evaporation,Forward,1.68,1880,19.45,80.83,29.54,19.56,20.08,No,,,,,,,,,
Tockhorn et al.,https://www.nature.com/articles/s41565-022-01228-8,Nano-optical design for 29.8% conversion efficiency,24/10/2022,2022,SHJ,n-type,FZ,DSP,01-May,280,Rear,Textured,Planar,Not clear,None/KOH,Not clear,RCA + HF dip,a-Si:H(p),Not clear,PECVD,Not clear,nc-Si:H(n),PECVD,None,None,a-Si:H(i),PECVD,recombination,Doped InOx,20,sputtering,None,None,None,Not clear,,,,,,a-Si:H(i),Yes,PECVD,Ag,Doped-InOx,120,400,Before,Sputtering,210,15,Not clear,Not clear,p-i-n,LiF/C60,Me-4PACz,Laser,6.25,1.1,1.0163,SnO2,IZO/Ag,Ag,IZO,100,100,sputtering,100,No,None,None,evaporation,Reverse,1.68,1880,19.45,80.83,29.54,19.56,20.08,No,,,,,,,,,
Tockhorn et al.,https://www.nature.com/articles/s41565-022-01228-8,Nano-optical design for 29.8% conversion efficiency,24/10/2022,2022,SHJ,n-type,FZ,DSP,01-May,280,Rear,Textured,Sinusoidal nanostructure,Not clear,lithography/KOH,Not clear,RCA + HF dip,a-Si:H(p),Not clear,PECVD,Not clear,nc-Si:H(n),PECVD,None,None,a-Si:H(i),PECVD,recombination,Doped InOx,20,sputtering,None,None,None,Not clear,,,,,,a-Si:H(i),Yes,PECVD,Ag,Doped-InOx,120,400,Before,Sputtering,210,15,Not clear,Not clear,p-i-n,LiF/C60,Me-4PACz,Laser,6.25,1.1,1.0163,SnO2,IZO/Ag,Ag,IZO,100,100,sputtering,100,No,None,None,evaporation,Forward,1.68,1900,19.45,80.9,29.83,19.76,20.46,No,,,,,,,,,
Tockhorn et al.,https://www.nature.com/articles/s41565-022-01228-8,Nano-optical design for 29.8% conversion efficiency,24/10/2022,2022,SHJ,n-type,FZ,DSP,01-May,280,Rear,Textured,Sinusoidal nanostructure,Not clear,lithography/KOH,Not clear,RCA + HF dip,a-Si:H(p),Not clear,PECVD,Not clear,nc-Si:H(n),PECVD,None,None,a-Si:H(i),PECVD,recombination,Doped InOx,20,sputtering,None,None,None,Not clear,,,,,,a-Si:H(i),Yes,PECVD,Ag,Doped-InOx,120,400,Before,Sputtering,210,15,Not clear,Not clear,p-i-n,LiF/C60,Me-4PACz,Laser,6.25,1.1,1.0163,SnO2,IZO/Ag,Ag,IZO,100,100,sputtering,100,No,None,None,evaporation,Reverse,1.68,1900,19.45,80.9,29.83,19.76,20.46,No,,,,,,,,,
Xu et al.,https://onlinelibrary.wiley.com/doi/full/10.1002/aenm.202202404,Conductive passivator,26/10/2022,2022,SHJ,,,,,,,,,,,,,,,,,,,,,,,tunneling,nc-Si:H(n/p),Not clear,,,,,,,,,,,,,,Al,ITO/Al,Not clear,,,,,,,,p-i-n,,,,-,-,0.5036,SnO2,,,IZO,110,110,,,,,,,Reverse,,,,,28.51,,,No,,,,,,,,,
Xu et al.,https://onlinelibrary.wiley.com/doi/full/10.1002/aenm.202202404,Conductive passivator,26/10/2022,2022,SHJ,,,,,,,,,,,,,,,,,,,,,,,tunneling,nc-Si:H(n/p),Not clear,,,,,,,,,,,,,,Al,ITO/Al,Not clear,,,,,,,,p-i-n,,,,-,-,0.5036,SnO2,,,IZO,110,110,,,,,,,Forward,,,,,27.63,,,No,,,,,,,,,
Xu et al.,https://onlinelibrary.wiley.com/doi/full/10.1002/aenm.202202404,Conductive passivator,26/10/2022,2022,SHJ,,,,,,,,,,,,,,,,,,,,,,,tunneling,nc-Si:H(n/p),Not clear,,,,,,,,,,,,,,Al,ITO/Al,Not clear,,,,,,,,p-i-n,,,,-,-,0.5036,SnO2,,,IZO,110,110,,,,,,,Tracking,,,,,28.21,,,No,,,,,,,,,
Xu et al.,https://onlinelibrary.wiley.com/doi/full/10.1002/aenm.202202404,Conductive passivator,26/10/2022,2022,SHJ,,,,,,,,,,,,,,,,,,,,,,,tunneling,nc-Si:H(n/p),Not clear,,,,,,,,,,,,,,Al,ITO/Al,Not clear,,,,,,,,p-i-n,,,,-,-,11.879,SnO2,,,IZO,110,110,,,,,,,Reverse,,,,,25.13,,,No,,,,,,,,,
Xu et al.,https://onlinelibrary.wiley.com/doi/full/10.1002/aenm.202202404,Conductive passivator,26/10/2022,2022,SHJ,,,,,,,,,,,,,,,,,,,,,,,tunneling,nc-Si:H(n/p),Not clear,,,,,,,,,,,,,,Al,ITO/Al,Not clear,,,,,,,,p-i-n,,,,-,-,11.879,SnO2,,,IZO,110,110,,,,,,,Forward,,,,,24.89,,,No,,,,,,,,,
Xu et al.,https://onlinelibrary.wiley.com/doi/full/10.1002/aenm.202202404,Conductive passivator,26/10/2022,2022,SHJ,,,,,,,,,,,,,,,,,,,,,,,tunneling,nc-Si:H(n/p),Not clear,,,,,,,,,,,,,,Al,ITO/Al,Not clear,,,,,,,,p-i-n,,,,-,-,11.879,SnO2,,,IZO,110,110,,,,,,,Tracking,,,,,25,,,No,,,,,,,,,
Xu et al.,https://onlinelibrary.wiley.com/doi/full/10.1002/aenm.202202404,Conductive passivator,26/10/2022,2022,SHJ,,,,,,,,,,,,,,,,,,,,,,,tunneling,nc-Si:H(n/p),Not clear,,,,,,,,,,,,,,Al,ITO/Al,Not clear,,,,,,,,p-i-n,,,,-,-,11.879,SnO2,,,IZO,110,110,,,,,,,Not clear,,,,,24.34,,,Yes,,,,,,,,,
Ying et al.,https://www.sciencedirect.com/science/article/pii/S254243512200472X,"Black silicon, nanotextured",16/11/2022,2022,polo,,,,,,,,,,,,,,,,,,,,,,,recombination,IZO,10,,,,,,,,,,,,,,Cr/Ag,Cr/Ag,0,,,,,,,,p-i-n,,,,-,-,0.124,BCP:Ag,,,IZO,100,100,,,,,,,Reverse,,,,,28.5,,,No,,,,,,,,,
Ying et al.,https://www.sciencedirect.com/science/article/pii/S254243512200472X,"Black silicon, nanotextured",16/11/2022,2022,polo,,,,,,,,,,,,,,,,,,,,,,,recombination,IZO,10,,,,,,,,,,,,,,Cr/Ag,Cr/Ag,0,,,,,,,,p-i-n,,,,-,-,0.124,BCP:Ag,,,IZO,100,100,,,,,,,Forward,,,,,27.8,,,No,,,,,,,,,
Ying et al.,https://www.sciencedirect.com/science/article/pii/S254243512200472X,"Black silicon, nanotextured - control - planar",16/11/2022,2022,polo,,,,,,,,,,,,,,,,,,,,,,,recombination,IZO,10,,,,,,,,,,,,,,Cr/Ag,Cr/Ag,0,,,,,,,,p-i-n,,,,-,-,0.124,BCP:Ag,,,IZO,100,100,,,,,,,Reverse,,,,,25.7,,,No,,,,,,,,,
Ying et al.,https://www.sciencedirect.com/science/article/pii/S254243512200472X,"Black silicon, nanotextured - control - planar",16/11/2022,2022,polo,,,,,,,,,,,,,,,,,,,,,,,recombination,IZO,10,,,,,,,,,,,,,,Cr/Ag,Cr/Ag,0,,,,,,,,p-i-n,,,,-,-,0.124,BCP:Ag,,,IZO,100,100,,,,,,,Forward,,,,,25.3,,,No,,,,,,,,,
Ying et al.,https://www.sciencedirect.com/science/article/pii/S254243512200472X,Black silicon,16/11/2022,2022,polo,,,,,,,,,,,,,,,,,,,,,,,recombination,IZO,10,,,,,,,,,,,,,,Cr/Ag,Cr/Ag,0,,,,,,,,p-i-n,,,,-,-,0.124,BCP:Ag,,,IZO,100,100,,,,,,,Not clear,,,,,28.17,,,Yes,,,,,,,,,
Ye et al.,https://onlinelibrary.wiley.com/doi/10.1002/solr.202200877?af=R,"IZO front TCE studied, ITO 97% In2O3",01/12/2022,2022,SHJ,,,,,,,,,,,,,,,,,,,,,,,recombination,ITO,20,,,,,,,,,,,,,,Ag,ITO/Ag,70,,,,,,,,p-i-n,,,,-,-,0.23,SnO2,,,IZO,100,100,,,,,,,Not clear,,,,,26.34,,,No,,,,,,,,,
Ye et al.,https://onlinelibrary.wiley.com/doi/10.1002/solr.202200877?af=R,"IZO front TCE studied, ITO 97% In2O3",01/12/2022,2022,SHJ,,,,,,,,,,,,,,,,,,,,,,,recombination,ITO,20,,,,,,,,,,,,,,Ag,ITO/Ag,70,,,,,,,,p-i-n,,,,-,-,0.23,SnO2,,,IZO,100,100,,,,,,,Tracking,,,,,25.63,,,No,,,,,,,,,
De Bastiani et al.,https://onlinelibrary.wiley.com/doi/10.1002/adfm.202205557,Study on the role of silicon surface texturing,09/12/2022,2022,SHJ,n-type,FZ,DSP,01-May,250-280,Rear,Textured,Textured,None,KOH,None,RCA + HF dip,a-Si:H(p),Not clear,PECVD,Not clear,nc-Si:H(n),PECVD,,,a-Si:H(i),PECVD,recombination,IZO,20,sputtering,Not clear,None,None,UV-Ozone,,,,,,a-Si:H(i),No,PECVD,Ag,ITO/Ag,110,250,Before,Sputtering,Not clear,Not clear,,,p-i-n,C60,2PACz,Not clear,Not clear,0.9767,0.9767,SnO2,IZO/Ag,Ag,IZO,100,100,sputtering,350,Not clear,Not clear,Not clear,evaporation,Forward - ARF,1.68,1844,19.7,76.5,27.8,19.73,20.15,No,,,,,,,,,
De Bastiani et al.,https://onlinelibrary.wiley.com/doi/10.1002/adfm.202205557,Study on the role of silicon surface texturing,09/12/2022,2022,SHJ,n-type,FZ,DSP,01-May,250-280,Rear,Textured,Textured,None,KOH,None,RCA + HF dip,a-Si:H(p),Not clear,PECVD,Not clear,nc-Si:H(n),PECVD,,,a-Si:H(i),PECVD,recombination,IZO,20,sputtering,Not clear,None,None,UV-Ozone,,,,,,a-Si:H(i),No,PECVD,Ag,ITO/Ag,110,250,Before,Sputtering,Not clear,Not clear,,,p-i-n,C60,2PACz,Not clear,Not clear,0.9767,0.9767,SnO2,IZO/Ag,Ag,IZO,100,100,sputtering,350,Not clear,Not clear,Not clear,evaporation,Reverse - ARF,1.68,1850,19.7,77.9,28.4,19.73,20.15,No,,,,,,,,,
De Bastiani et al.,https://onlinelibrary.wiley.com/doi/10.1002/adfm.202205557,Study on the role of silicon surface texturing,09/12/2022,2022,SHJ,n-type,FZ,DSP,01-May,250-280,Rear,Textured,Textured,None,KOH,None,RCA + HF dip,a-Si:H(p),Not clear,PECVD,Not clear,nc-Si:H(n),PECVD,,,a-Si:H(i),PECVD,recombination,IZO,20,sputtering,Not clear,None,None,UV-Ozone,,,,,,a-Si:H(i),No,PECVD,Ag,ITO/Ag,110,250,Before,Sputtering,Not clear,Not clear,,,p-i-n,C60,2PACz,Not clear,Not clear,0.9767,0.9767,SnO2,IZO/Ag,Ag,IZO,100,100,sputtering,350,Not clear,Not clear,Not clear,evaporation,Tracking - ARF,1.68,,,,28.03,19.73,20.15,Yes,,,,,,,,,
Yu et al.,https://onlinelibrary.wiley.com/doi/full/10.1002/adma.202202447,ALD AZO/SnOx buffer,11/12/2022,2022,SHJ,,,,,,,,,,,,,,,,,,,,,,,recombination,ITO,20,,,,,,,,,,,,,,Ag,ITO/Ag,70,,,,,,,,p-i-n,,,,-,-,0.2258,AZO/SnOx ,,,IZO,100,100,,,,,,,Not clear,,,,,23.31,,,No,,,,,,,,,
Yu et al.,https://onlinelibrary.wiley.com/doi/full/10.1002/adma.202202447,ALD AZO/SnOx buffer,11/12/2022,2022,SHJ,,,,,,,,,,,,,,,,,,,,,,,recombination,ITO,20,,,,,,,,,,,,,,Ag,ITO/Ag,70,,,,,,,,p-i-n,,,,-,-,0.2258,AZO/SnOx ,,,IZO,100,100,,,,,,,Tracking,,,,,22.93,,,No,,,,,,,,,
Zheng et al.,https://advanced.onlinelibrary.wiley.com/doi/full/10.1002/aenm.202203006,Double texturing - control - double polish,20/12/2022,2022,polo,,,,,,,,,,,,,,,,,,,,,,,recombination,IZO,20,,,,,,,,,,,,,,Cr/Ag,Cr/Ag,0,,,,,,,,p-i-n,,,,-,-,0.1,BCP:Ag,,,IZO,100,100,,,,,,,Reverse,,,,,24.84,,,No,,,,,,,,,
Zheng et al.,https://advanced.onlinelibrary.wiley.com/doi/full/10.1002/aenm.202203006,Double texturing - control - double polish,20/12/2022,2022,polo,,,,,,,,,,,,,,,,,,,,,,,recombination,IZO,20,,,,,,,,,,,,,,Cr/Ag,Cr/Ag,0,,,,,,,,p-i-n,,,,-,-,0.1,BCP:Ag,,,IZO,100,100,,,,,,,Forward,,,,,24.31,,,No,,,,,,,,,
Zheng et al.,https://advanced.onlinelibrary.wiley.com/doi/full/10.1002/aenm.202203006,Double texturing -control - rear texture,20/12/2022,2022,polo,,,,,,,,,,,,,,,,,,,,,,,recombination,IZO,20,,,,,,,,,,,,,,Cr/Ag,Cr/Ag,0,,,,,,,,p-i-n,,,,-,-,0.1,BCP:Ag,,,IZO,100,100,,,,,,,Reverse,,,,,25.65,,,No,,,,,,,,,
Zheng et al.,https://advanced.onlinelibrary.wiley.com/doi/full/10.1002/aenm.202203006,Double texturing -control - rear texture,20/12/2022,2022,polo,,,,,,,,,,,,,,,,,,,,,,,recombination,IZO,20,,,,,,,,,,,,,,Cr/Ag,Cr/Ag,0,,,,,,,,p-i-n,,,,-,-,0.1,BCP:Ag,,,IZO,100,100,,,,,,,Forward,,,,,25.22,,,No,,,,,,,,,
Zheng et al.,https://advanced.onlinelibrary.wiley.com/doi/full/10.1002/aenm.202203006,Double texturing,20/12/2022,2022,polo,,,,,,,,,,,,,,,,,,,,,,,recombination,IZO,20,,,,,,,,,,,,,,Cr/Ag,Cr/Ag,0,,,,,,,,p-i-n,,,,-,-,0.1,BCP:Ag,,,IZO,100,100,,,,,,,Reverse,,,,,28.49,,,No,,,,,,,,,
Zheng et al.,https://advanced.onlinelibrary.wiley.com/doi/full/10.1002/aenm.202203006,Double texturing,20/12/2022,2022,polo,,,,,,,,,,,,,,,,,,,,,,,recombination,IZO,20,,,,,,,,,,,,,,Cr/Ag,Cr/Ag,0,,,,,,,,p-i-n,,,,-,-,0.1,BCP:Ag,,,IZO,100,100,,,,,,,Forward,,,,,28.38,,,No,,,,,,,,,
Zheng et al.,https://advanced.onlinelibrary.wiley.com/doi/full/10.1002/aenm.202203006,Double texturing,20/12/2022,2022,polo,,,,,,,,,,,,,,,,,,,,,,,recombination,IZO,20,,,,,,,,,,,,,,Cr/Ag,Cr/Ag,0,,,,,,,,p-i-n,,,,-,-,0.9711,BCP:Ag,,,IZO,100,100,,,,,,,Reverse,,,,,26.08,,,Yes,,,,,,,,,
Zheng et al.,https://advanced.onlinelibrary.wiley.com/doi/full/10.1002/aenm.202203006,Double texturing,20/12/2022,2022,polo,,,,,,,,,,,,,,,,,,,,,,,recombination,IZO,20,,,,,,,,,,,,,,Cr/Ag,Cr/Ag,0,,,,,,,,p-i-n,,,,-,-,0.9711,BCP:Ag,,,IZO,100,100,,,,,,,Forward,,,,,25.75,,,Yes,,,,,,,,,
Hang et al.,https://advanced.onlinelibrary.wiley.com/doi/full/10.1002/adfm.202214381,Strain management,03/01/2023,2023,SHJ,,,,,,,,,,,,,,,,,,,,,,,recombination,ITO,40,,,,,,,,,,,,,,Ag,ITO/Ag,40,,,,,,,,p-i-n,,,,,,Not clear,BCP,,,IZO,100,100,,,,,,,Reverse,,,,,28.35,,,No,,,,,,,,,
Hang et al.,https://advanced.onlinelibrary.wiley.com/doi/full/10.1002/adfm.202214381,Strain management,03/01/2023,2023,SHJ,,,,,,,,,,,,,,,,,,,,,,,recombination,ITO,40,,,,,,,,,,,,,,Ag,ITO/Ag,40,,,,,,,,p-i-n,,,,,,Not clear,BCP,,,IZO,100,100,,,,,,,Forward,,,,,28.33,,,No,,,,,,,,,
Luo et al.,https://onlinelibrary.wiley.com/doi/full/10.1002/adma.202207883,"Defect-engineerng to improve film crystallinity, reducing trap densitiy for conformal deposition in textured silicon substrates",04/01/2023,2023,SHJ,n-type,Cz,Textured,01-May,260,Rear,Textured,Textured,None,Not clear,None,Not clear,a-Si:H(p),Not clear,PECVD,Not clear,a-Si:H(n),PECVD,,,a-Si:H(i),PECVD,recombination,ITO,20,sputtering,Not clear,,,Not clear,,,,,,a-Si:H(i),No,PECVD,Ag,ITO/Ag,80,150,Before,evaporation,200,10,,,p-i-n,C60,NiOx/2PACz + MeO-2PACz,Laser,6.25,1.05,1.05,SnO2,IZO/Ag,Ag,IZO,80,80,sputtering,100,Yes,Not clear,Not clear,evaporation,Reverse,1.68,1850,19.8,78.9,28.9,20.1,20.1,No,1-sun equivalent in ambient air with 30-40% relative humidity.,> 90% initial PCE after 1000h and > 80% initial PCE after 2000h,,,,,,,
Luo et al.,https://onlinelibrary.wiley.com/doi/full/10.1002/adma.202207883,"Defect-engineerng to improve film crystallinity, reducing trap densitiy for conformal deposition in textured silicon substrates",04/01/2023,2023,SHJ,n-type,Cz,Textured,01-May,260,Rear,Textured,Textured,None,Not clear,None,Not clear,a-Si:H(p),Not clear,PECVD,Not clear,a-Si:H(n),PECVD,,,a-Si:H(i),PECVD,recombination,ITO,20,sputtering,Not clear,,,Not clear,,,,,,a-Si:H(i),No,PECVD,Ag,ITO/Ag,80,150,Before,evaporation,200,10,,,p-i-n,C60,NiOx/2PACz + MeO-2PACz,Laser,6.25,1.05,1.05,SnO2,IZO/Ag,Ag,IZO,80,80,sputtering,100,Yes,Not clear,Not clear,evaporation,Forward,1.68,,,,28.6,20.1,20.1,No,1-sun equivalent in ambient air with 30-40% relative humidity.,> 90% initial PCE after 1000h and > 80% initial PCE after 2000h,,,,,,,
Luo et al.,https://onlinelibrary.wiley.com/doi/full/10.1002/adma.202207883,"Defect-engineerng to improve film crystallinity, reducing trap densitiy for conformal deposition in textured silicon substrates",04/01/2023,2023,SHJ,n-type,Cz,Textured,01-May,260,Rear,Textured,Textured,None,Not clear,None,Not clear,a-Si:H(p),Not clear,PECVD,Not clear,a-Si:H(n),PECVD,,,a-Si:H(i),PECVD,recombination,ITO,20,sputtering,Not clear,,,Not clear,,,,,,a-Si:H(i),No,PECVD,Ag,ITO/Ag,80,150,Before,evaporation,200,10,,,p-i-n,C60,NiOx/2PACz + MeO-2PACz,Laser,6.25,1.05,1.05,SnO2,IZO/Ag,Ag,IZO,80,80,sputtering,100,Yes,Not clear,Not clear,evaporation,Tracking,1.68,,,,28.6,20.1,20.1,No,1-sun equivalent in ambient air with 30-40% relative humidity.,> 90% initial PCE after 1000h and > 80% initial PCE after 2000h,,,,,,,
Luo et al.,https://onlinelibrary.wiley.com/doi/full/10.1002/adma.202207883,"Defect-engineerng to improve film crystallinity, reducing trap densitiy for conformal deposition in textured silicon substrates",04/01/2023,2023,SHJ,n-type,Cz,Textured,01-May,260,Rear,Textured,Textured,None,Not clear,None,Not clear,a-Si:H(p),Not clear,PECVD,Not clear,a-Si:H(n),PECVD,,,a-Si:H(i),PECVD,recombination,ITO,20,sputtering,Not clear,,,Not clear,,,,,,a-Si:H(i),No,PECVD,Ag,ITO/Ag,80,150,Before,evaporation,200,10,,,p-i-n,C60,NiOx/2PACz + MeO-2PACz,Laser,6.25,1.05,1.05,SnO2,IZO/Ag,Ag,IZO,80,80,sputtering,100,Yes,Not clear,Not clear,evaporation,Tracking,1.68,,,,27.87,,,Yes,,,,,,,,,
Luo et al.,https://onlinelibrary.wiley.com/doi/full/10.1002/adma.202207883,"Defect-engineerng to improve film crystallinity, reducing trap densitiy for conformal deposition in textured silicon substrates",04/01/2023,2023,SHJ,n-type,Cz,Textured,01-May,260,Rear,Textured,Textured,None,Not clear,None,Not clear,a-Si:H(p),Not clear,PECVD,Not clear,a-Si:H(n),PECVD,,,a-Si:H(i),PECVD,recombination,ITO,20,sputtering,Not clear,,,Not clear,,,,,,a-Si:H(i),No,PECVD,Ag,ITO/Ag,80,150,Before,evaporation,200,10,,,p-i-n,C60,NiOx/2PACz + MeO-2PACz,Laser,36,16,16,SnO2,IZO/Ag,Ag,IZO,80,80,sputtering,100,Yes,Not clear,Not clear,evaporation,Reverse,1.68,1790,18.5,75.7,25.1,,,No,,,,,,,,,
Luo et al.,https://onlinelibrary.wiley.com/doi/full/10.1002/adma.202207883,"Defect-engineerng to improve film crystallinity, reducing trap densitiy for conformal deposition in textured silicon substrates",04/01/2023,2023,SHJ,n-type,Cz,Textured,01-May,260,Rear,Textured,Textured,None,Not clear,None,Not clear,a-Si:H(p),Not clear,PECVD,Not clear,a-Si:H(n),PECVD,,,a-Si:H(i),PECVD,recombination,ITO,20,sputtering,Not clear,,,Not clear,,,,,,a-Si:H(i),No,PECVD,Ag,ITO/Ag,80,150,Before,evaporation,200,10,,,p-i-n,C60,NiOx/2PACz + MeO-2PACz,Laser,36,16,16,SnO2,IZO/Ag,Ag,IZO,80,80,sputtering,100,Yes,Not clear,Not clear,evaporation,Tracking,1.68,,,,24.7,,,No,,,,,,,,,
Härtel et al.,https://www.sciencedirect.com/science/article/pii/S0927024823000016#fig3,"Buffer free, optimised front TCO sputtering",11/01/2023,2023,SHJ,,,,,,,,,,,,,,,,,,,,,,,recombination,IO:H,20,,,,,,,,,,,,,,Ag,InOx:H/Ag,110,,,,,,,,p-i-n,,,,-,-,1,None,,,IZO,100,100,,,,,,,Not clear,,,,,25.44,,,No,,,,,,,,,
Härtel et al.,https://www.sciencedirect.com/science/article/pii/S0927024823000016#fig3,"Buffer free, optimised front TCO sputtering - control, with buffer",11/01/2023,2023,SHJ,,,,,,,,,,,,,,,,,,,,,,,recombination,IO:H,20,,,,,,,,,,,,,,Ag,InOx:H/Ag,110,,,,,,,,p-i-n,,,,-,-,1,SnO2,,,IZO,100,100,,,,,,,Not clear,,,,,24.84,,,No,,,,,,,,,
Zhang et al.,https://www.sciencedirect.com/science/article/pii/S0925838822040312#fig0025,Varied front IZO thickness,15/01/2023,2023,SHJ,,,,,,,,,,,,,,,,,,,,,,,recombination,ITO,20,,,,,,,,,,,,,,Ag,ITO/Ag,Not clear,,,,,,,,p-i-n,,,,-,-,1.44,SnO2,,,IZO,60,60,,,,,,,Not clear,,,,,19.38,,,No,,,,,,,,,
Zhang et al.,https://www.sciencedirect.com/science/article/pii/S0925838822040312#fig0025,Varied front IZO thickness,15/01/2023,2023,SHJ,,,,,,,,,,,,,,,,,,,,,,,recombination,ITO,20,,,,,,,,,,,,,,Ag,ITO/Ag,Not clear,,,,,,,,p-i-n,,,,-,-,1.44,SnO2,,,IZO,110,110,,,,,,,Not clear,,,,,18.98,,,No,,,,,,,,,
Heydarian et al.,https://onlinelibrary.wiley.com/doi/full/10.1002/solr.202200930,"Front ITO 15 nm low oxygen, 60 nm high oxygen",18/01/2023,2023,SHJ,,,,,,,,,,,,,,,,,,,,,,,recombination,ITO,20,,,,,,,,,,,,,,Ag,ITO/Ag,195,,,,,,,,p-i-n,,,,-,-,0.25,SnO2,,,ITO,15/60,75,,,,,,,Forward,,,,,26.8,,,No,,,,,,,,,
