Repository: johnosullivan887/pvdata

# pvdata
Tandem Solar Cell Literature Data visualiser

Please cite: O’Sullivan, J., Wright, M., Stefani, B.V. et al. Transparent conducting electrodes for perovskite–silicon tandem solar cells. Nat Rev Phys 8, 344–364 (2026). https://doi.org/10.1038/s42254-026-00938-5

File: data/tandem.csv (part 5 of 10)
Author,Reference,Highlight,Publishing date,Year,Cell,Wafer doping,Wafer type,Wafer initial surface,Resitivity,Thickness,Junction location,Rear texture,Front texture,Protection layer,Texturing process,Protection layer removal,Cleaning,Emitter type,Sheet resistance,Emitter process,BSF Sheet resistance,BSF type,BSF process,Annealing temperature ©,Annealing time (min),Passivation front,Passivation front process,interconnection,Inter-layer,Inter-layer thicknes,Inter-layer process,Inter-layer process temperature,Annealing temperature ©,Annealing time (min),Clean before perovskite,Photolithography,Oxidation time,Oxidation temperature,Surface removal,Surface removal process,Rear passivation,Rear local contact,Rear passivation process,Rear metal,Rear electrode,Rear TCO thickness,Rear metal thickness,Rear metal order,Rear metal process,Annealing temperature,Annealing time,Surface removal,Surface removal process,Perovskite polarity,ETL,HTL,Cell isolation,Substrate area,Cell area,Cell active area,Buffer layer,Front electrode,Front metal,Front TCO,Front TCO thickness,Total front TCO thickness,Front TCO process,Front metal thickness [nm],Grid,Finger width [um],Finger spacing [mm],Front metal process,Scan direction,Bandgap,Voc tandem,Jsc tandem,FF tandem,n tandem,Jsc silicon,Jsc perovskite,Certified,Stability conditions,Stability result,Damp heat,Voc silicon,FF silicon,n silicon,Jsc silicon cell,Obs,
Heydarian et al.,https://onlinelibrary.wiley.com/doi/full/10.1002/solr.202200930,"Front ITO 15 nm low oxygen, 60 nm high oxygen",18/01/2023,2023,SHJ,,,,,,,,,,,,,,,,,,,,,,,recombination,ITO,20,,,,,,,,,,,,,,Ag,ITO/Ag,195,,,,,,,,p-i-n,,,,-,-,0.25,SnO2,,,ITO,15/60,75,,,,,,,Reverse,,,,,27,,,No,,,,,,,,,
Heydarian et al.,https://onlinelibrary.wiley.com/doi/full/10.1002/solr.202200930,"Front ITO 15 nm low oxygen, 60 nm high oxygen",18/01/2023,2023,SHJ,,,,,,,,,,,,,,,,,,,,,,,recombination,ITO,20,,,,,,,,,,,,,,Ag,ITO/Ag,195,,,,,,,,p-i-n,,,,-,-,0.25,SnO2,,,ITO,15/60,75,,,,,,,Forward,,,,,22.05,,,Yes,,,,,,,,,
Heydarian et al.,https://onlinelibrary.wiley.com/doi/full/10.1002/solr.202200930,"Front ITO 15 nm low oxygen, 60 nm high oxygen",18/01/2023,2023,SHJ,,,,,,,,,,,,,,,,,,,,,,,recombination,ITO,20,,,,,,,,,,,,,,Ag,ITO/Ag,195,,,,,,,,p-i-n,,,,-,-,0.25,SnO2,,,ITO,15/60,75,,,,,,,Reverse,,,,,26.84,,,Yes,,,,,,,,,
Heydarian et al.,https://onlinelibrary.wiley.com/doi/full/10.1002/solr.202200930,"Front ITO 15 nm low oxygen, 60 nm high oxygen",18/01/2023,2023,SHJ,,,,,,,,,,,,,,,,,,,,,,,recombination,ITO,20,,,,,,,,,,,,,,Ag,ITO/Ag,195,,,,,,,,p-i-n,,,,-,-,0.25,SnO2,,,ITO,15/60,75,,,,,,,Tracking,,,,,26.8,,,Yes,,,,,,,,,
Zheng et al.,https://pubs.rsc.org/en/content/articlehtml/2023/ee/d2ee04007g,Ulta-thin TCOs as interconnection layers,26/01/2023,2023,SHJ,n-type,FZ,DSP,01-May,280,Front,Planar,Planar,Not clear,None,None,Ozone + HF dip,a-Si:H(p),Not clear,PECVD,Not clear,a-Si:H(n),PECVD,Not clear,Not clear,a-Si:H(i),PECVD,recombination,ITO,1.7,sputtering,Not clear,Not clear,Not clear,UV-Ozone,,,,,,a-Si:H(i),No,PECVD,Ag,ITO/Ag,70,200,Before,evaporation,None,None,Not clear,Not clear,n-i-p,SnO2,Spiro-OMeTAD,Not clear,Not clear,1,1,MoOx,ITO/Ag,Ag,ITO,135,135,sputtering,230,Yes,Not clear,Not clear,evaporation,Reverse,Not clear,1819,18.1,82.4,27.2,18.11,18.47,No,"Encapsulated deviecs, 1-sun, 25 C, 60% relative humidity",98% initial PCE after 600h,,,,,,,
Zheng et al.,https://pubs.rsc.org/en/content/articlehtml/2023/ee/d2ee04007g,Ulta-thin TCOs as interconnection layers,26/01/2023,2023,SHJ,n-type,FZ,DSP,01-May,280,Front,Planar,Planar,Not clear,None,None,Ozone + HF dip,a-Si:H(p),Not clear,PECVD,Not clear,a-Si:H(n),PECVD,Not clear,Not clear,a-Si:H(i),PECVD,recombination,ITO,1.7,sputtering,Not clear,Not clear,Not clear,UV-Ozone,,,,,,a-Si:H(i),No,PECVD,Ag,ITO/Ag,70,200,Before,evaporation,None,None,Not clear,Not clear,n-i-p,SnO2,Spiro-OMeTAD,Not clear,Not clear,1,1,MoOx,ITO/Ag,Ag,ITO,135,135,sputtering,230,Yes,Not clear,Not clear,evaporation,Forward,Not clear,1804,18.1,80.6,26.4,18.11,18.47,No,"Encapsulated deviecs, 1-sun, 25 C, 60% relative humidity",98% initial PCE after 600h,,,,,,,
Zheng et al.,https://pubs.rsc.org/en/content/articlehtml/2023/ee/d2ee04007g,Ulta-thin TCOs as interconnection layers,26/01/2023,2023,SHJ,n-type,FZ,DSP,01-May,280,Front,Planar,Planar,Not clear,None,None,Ozone + HF dip,a-Si:H(p),Not clear,PECVD,Not clear,a-Si:H(n),PECVD,Not clear,Not clear,a-Si:H(i),PECVD,recombination,ITO,1.7,sputtering,Not clear,Not clear,Not clear,UV-Ozone,,,,,,a-Si:H(i),No,PECVD,Ag,ITO/Ag,70,200,Before,evaporation,None,None,Not clear,Not clear,n-i-p,SnO2,Spiro-OMeTAD,Not clear,Not clear,1,1,MoOx,ITO/Ag,Ag,ITO,135,135,sputtering,230,Yes,Not clear,Not clear,evaporation,Tracking,Not clear,,,,27,18.11,18.47,No,"Encapsulated deviecs, 1-sun, 25 C, 60% relative humidity",98% initial PCE after 600h,,,,,,,
Zheng et al.,https://pubs.rsc.org/en/content/articlehtml/2023/ee/d2ee04007g,Ulta-thin TCOs as interconnection layers,26/01/2023,2023,SHJ,n-type,FZ,DSP,01-May,280,Front,Planar,Planar,Not clear,None,None,Ozone + HF dip,a-Si:H(p),Not clear,PECVD,Not clear,a-Si:H(n),PECVD,Not clear,Not clear,a-Si:H(i),PECVD,recombination,ITO,1.7,sputtering,Not clear,Not clear,Not clear,UV-Ozone,,,,,,a-Si:H(i),No,PECVD,Ag,ITO/Ag,70,200,Before,evaporation,None,None,Not clear,Not clear,n-i-p,SnO2,Spiro-OMeTAD,Not clear,Not clear,-,11.8,MoOx,ITO/Ag,Ag,ITO,135,135,sputtering,230,Yes,Not clear,Not clear,evaporation,Reverse,Not clear,1771,18,76,24.2,18.04,18.6,No,,,,,,,,,
Zheng et al.,https://pubs.rsc.org/en/content/articlehtml/2023/ee/d2ee04007g,Ulta-thin TCOs as interconnection layers,26/01/2023,2023,SHJ,n-type,FZ,DSP,01-May,280,Front,Planar,Planar,Not clear,None,None,Ozone + HF dip,a-Si:H(p),Not clear,PECVD,Not clear,a-Si:H(n),PECVD,Not clear,Not clear,a-Si:H(i),PECVD,recombination,ITO,1.7,sputtering,Not clear,Not clear,Not clear,UV-Ozone,,,,,,a-Si:H(i),No,PECVD,Ag,ITO/Ag,70,200,Before,evaporation,None,None,Not clear,Not clear,n-i-p,SnO2,Spiro-OMeTAD,Not clear,Not clear,-,11.8,MoOx,ITO/Ag,Ag,ITO,135,135,sputtering,230,Yes,Not clear,Not clear,evaporation,Forward,Not clear,1770,17.9,74.5,23.7,18.04,18.6,No,,,,,,,,,
Zheng et al.,https://pubs.rsc.org/en/content/articlehtml/2023/ee/d2ee04007g,Ulta-thin TCOs as interconnection layers,26/01/2023,2023,SHJ,n-type,FZ,DSP,01-May,280,Front,Planar,Planar,Not clear,None,None,Ozone + HF dip,a-Si:H(p),Not clear,PECVD,Not clear,a-Si:H(n),PECVD,Not clear,Not clear,a-Si:H(i),PECVD,recombination,ITO,1.7,sputtering,Not clear,Not clear,Not clear,UV-Ozone,,,,,,a-Si:H(i),No,PECVD,Ag,ITO/Ag,70,200,Before,evaporation,None,None,Not clear,Not clear,n-i-p,SnO2,Spiro-OMeTAD,Not clear,Not clear,-,11.8,MoOx,ITO/Ag,Ag,ITO,135,135,sputtering,230,Yes,Not clear,Not clear,evaporation,Tracking,Not clear,,,,23.9,18.04,18.6,No,,,,,,,,,
Zheng et al.,https://pubs.rsc.org/en/content/articlehtml/2023/ee/d2ee04007g,Ulta-thin TCOs as interconnection layers,26/01/2023,2023,SHJ,n-type,FZ,FSP,07-Oct,250,Front,Textured,Planar,Not clear,None,None,Ozone + HF dip,a-Si:H(p),Not clear,PECVD,Not clear,a-Si:H(n),PECVD,Not clear,Not clear,a-Si:H(i),PECVD,recombination,ITO,1.7,sputtering,Not clear,Not clear,Not clear,UV-Ozone,,,,,,a-Si:H(i),No,PECVD,Ag,ITO/Ag,70,200,Before,evaporation,None,None,Not clear,Not clear,n-i-p,SnO2,Spiro-OMeTAD,Not clear,Not clear,-,65.1,MoOx,ITO/Ag,Ag,ITO,135,135,sputtering,230,Yes,Not clear,Not clear,evaporation,Reverse,Not clear,1777,17.6,67.5,21.1,18.92,18.15,No,,,,,,,,,
Zheng et al.,https://pubs.rsc.org/en/content/articlehtml/2023/ee/d2ee04007g,Ulta-thin TCOs as interconnection layers,26/01/2023,2023,SHJ,n-type,FZ,FSP,07-Oct,250,Front,Textured,Planar,Not clear,None,None,Ozone + HF dip,a-Si:H(p),Not clear,PECVD,Not clear,a-Si:H(n),PECVD,Not clear,Not clear,a-Si:H(i),PECVD,recombination,ITO,1.7,sputtering,Not clear,Not clear,Not clear,UV-Ozone,,,,,,a-Si:H(i),No,PECVD,Ag,ITO/Ag,70,200,Before,evaporation,None,None,Not clear,Not clear,n-i-p,SnO2,Spiro-OMeTAD,Not clear,Not clear,-,65.1,MoOx,ITO/Ag,Ag,ITO,135,135,sputtering,230,Yes,Not clear,Not clear,evaporation,Forward,Not clear,1772,17.7,62.3,19.5,18.92,18.15,No,,,,,,,,,
Zheng et al.,https://pubs.rsc.org/en/content/articlehtml/2023/ee/d2ee04007g,Ulta-thin TCOs as interconnection layers,26/01/2023,2023,SHJ,n-type,FZ,FSP,07-Oct,250,Front,Textured,Planar,Not clear,None,None,Ozone + HF dip,a-Si:H(p),Not clear,PECVD,Not clear,a-Si:H(n),PECVD,Not clear,Not clear,a-Si:H(i),PECVD,recombination,ITO,1.7,sputtering,Not clear,Not clear,Not clear,UV-Ozone,,,,,,a-Si:H(i),No,PECVD,Ag,ITO/Ag,70,200,Before,evaporation,None,None,Not clear,Not clear,n-i-p,SnO2,Spiro-OMeTAD,Not clear,Not clear,-,65.1,MoOx,ITO/Ag,Ag,ITO,135,135,sputtering,230,Yes,Not clear,Not clear,evaporation,Tracking,Not clear,,,,20.4,18.92,18.15,No,,,,,,,,,
Zheng et al.,https://pubs.rsc.org/en/content/articlehtml/2023/ee/d2ee04007g,Ulta-thin TCOs as interconnection layers,26/01/2023,2023,SHJ,n-type,FZ,FSP,07-Oct,250,Front,Textured,Planar,Not clear,None,None,Ozone + HF dip,a-Si:H(p),Not clear,PECVD,Not clear,a-Si:H(n),PECVD,Not clear,Not clear,a-Si:H(i),PECVD,recombination,ITO,5,sputtering,Not clear,Not clear,Not clear,UV-Ozone,,,,,,a-Si:H(i),No,PECVD,Ag,ITO/Ag,70,200,Before,evaporation,None,None,Not clear,Not clear,n-i-p,SnO2,Spiro-OMeTAD,Not clear,Not clear,-,0.09,MoOx,ITO/Ag,Ag,ITO,135,135,sputtering,230,Yes,Not clear,Not clear,evaporation,Not clear,Not clear,1772,17.7,62.3,23.5,18.92,18.15,No,,,,,,,,,
Zheng et al.,https://pubs.rsc.org/en/content/articlehtml/2023/ee/d2ee04007g,Ulta-thin TCOs as interconnection layers,26/01/2023,2023,SHJ,n-type,FZ,FSP,07-Oct,250,Front,Textured,Planar,Not clear,None,None,Ozone + HF dip,a-Si:H(p),Not clear,PECVD,Not clear,a-Si:H(n),PECVD,Not clear,Not clear,a-Si:H(i),PECVD,recombination,ITO,20,sputtering,Not clear,Not clear,Not clear,UV-Ozone,,,,,,a-Si:H(i),No,PECVD,Ag,ITO/Ag,70,200,Before,evaporation,None,None,Not clear,Not clear,n-i-p,SnO2,Spiro-OMeTAD,Not clear,Not clear,-,0.09,MoOx,ITO/Ag,Ag,ITO,135,135,sputtering,230,Yes,Not clear,Not clear,evaporation,Not clear,Not clear,,,,23,18.92,18.15,No,,,,,,,,,
Walter et al.,https://pubs.rsc.org/en/content/articlelanding/2023/ya/d3ya00048f,Passivating contact cell,26/01/2023,2023,polo,,,,,,,,,,,,,,,,,,,,,,,recombination,ITO,10,,,,,,,,,,,,,,Ag,ITO/Ag,Not clear,,,,,,,,p-i-n,,,,-,-,4,SnO2,,,ITO,65,65,,,,,,,Reverse,,,,,28.26,,,No,,,,,,,,,
Walter et al.,https://pubs.rsc.org/en/content/articlelanding/2023/ya/d3ya00048f,Passivating contact cell,26/01/2023,2023,polo,,,,,,,,,,,,,,,,,,,,,,,recombination,ITO,10,,,,,,,,,,,,,,Ag,ITO/Ag,Not clear,,,,,,,,p-i-n,,,,-,-,4,SnO2,,,ITO,65,65,,,,,,,Forward,,,,,28.36,,,No,,,,,,,,,
Walter et al.,https://pubs.rsc.org/en/content/articlelanding/2023/ya/d3ya00048f,Passivating contact cell,26/01/2023,2023,polo,,,,,,,,,,,,,,,,,,,,,,,recombination,ITO,10,,,,,,,,,,,,,,Ag,ITO/Ag,Not clear,,,,,,,,p-i-n,,,,-,-,4,SnO2,,,ITO,65,65,,,,,,,Tracking,,,,,28.25,,,No,,,,,,,,,
Pyun et al.,https://pubs.acs.org/doi/10.1021/acsaem.2c02649,Top-contact free ,17/02/2023,2023,polo,,,,,,,,,,,,,,,,,,,,,,,recombination,ITO,20,,,,,,,,,,,,,,Ag,Ag,0,,,,,,,,Back contact,,,,-,-,0.12,None,,,None,0,0,,,,,,,Not clear,,,,,4.23,,,No,,,,,,,,,
Harter et al.,https://onlinelibrary.wiley.com/doi/10.1002/pip.3685,Double side nano-textured heterojunction study,21/02/2023,2023,SHJ,n-type,Cz,As cut,1.2,160,Rear,Textured,Textured,None,KOH,None,Not clear,a-Si:H(p),Not clear,PECVD,Not clear,nc-SiOx:H(n),PECVD,,,a-Si:H(i),PECVD,recombination,InOx,20,sputtering,Not clear,None,None,Not clear,,,,,,a-Si:H(i),No,PECVD,Ag,InOx/Ag,180,400,Before,Sputtering,Not clear,Not clear,,,p-i-n,LiF/C60,Me-4PACz,Not clear,Not clear,1,1,SnO2,IZO,Ag,IZO,100,100,sputtering,Not clear,Not clear,Not clear,Not clear,evaporation,Forward - ARF,1.68,1910,19,78.34,28.4,19,19.8,No,,,,,,,,,
Harter et al.,https://onlinelibrary.wiley.com/doi/10.1002/pip.3685,Double side nano-textured heterojunction study,21/02/2023,2023,SHJ,n-type,Cz,As cut,1.2,160,Rear,Textured,Textured,None,KOH,None,Not clear,a-Si:H(p),Not clear,PECVD,Not clear,nc-SiOx:H(n),PECVD,,,a-Si:H(i),PECVD,recombination,InOx,20,sputtering,Not clear,None,None,Not clear,,,,,,a-Si:H(i),No,PECVD,Ag,InOx/Ag,180,400,Before,Sputtering,Not clear,Not clear,,,p-i-n,LiF/C60,Me-4PACz,Not clear,Not clear,1,1,SnO2,IZO,Ag,IZO,100,100,sputtering,Not clear,Not clear,Not clear,Not clear,evaporation,Reverse - ARF,1.68,1910,19,78.34,28.4,19,19.8,No,,,,,,,,,
Harter et al.,https://onlinelibrary.wiley.com/doi/10.1002/pip.3685,Double side nano-textured heterojunction study,21/02/2023,2023,SHJ,n-type,FZ,DSP,Not clear,260,Rear,Textured,Textured,None,KOH,None,Not clear,a-Si:H(p),Not clear,PECVD,Not clear,nc-SiOx:H(n),PECVD,,,a-Si:H(i),PECVD,recombination,InOx,20,sputtering,Not clear,None,None,Not clear,,,,,,a-Si:H(i),No,PECVD,Ag,InOx/Ag,180,400,Before,Sputtering,Not clear,Not clear,,,p-i-n,LiF/C60,Me-4PACz,Not clear,Not clear,1,1,SnO2,IZO,Ag,IZO,100,100,sputtering,Not clear,Not clear,Not clear,Not clear,evaporation,Forward - ARF,1.68,1890,18.82,76.31,27.11,19.4,19.1,No,,,,,,,,,
Harter et al.,https://onlinelibrary.wiley.com/doi/10.1002/pip.3685,Double side nano-textured heterojunction study,21/02/2023,2023,SHJ,n-type,FZ,DSP,Not clear,260,Rear,Textured,Textured,None,KOH,None,Not clear,a-Si:H(p),Not clear,PECVD,Not clear,nc-SiOx:H(n),PECVD,,,a-Si:H(i),PECVD,recombination,InOx,20,sputtering,Not clear,None,None,Not clear,,,,,,a-Si:H(i),No,PECVD,Ag,InOx/Ag,180,400,Before,Sputtering,Not clear,Not clear,,,p-i-n,LiF/C60,Me-4PACz,Not clear,Not clear,1,1,SnO2,IZO,Ag,IZO,100,100,sputtering,Not clear,Not clear,Not clear,Not clear,evaporation,Forward - ARF,1.68,1890,18.82,76.31,27.11,19.4,19.1,No,,,,,,,,,
Yang et al.,https://pubs.acs.org/doi/10.1021/acsenergylett.3c00123,Recycling and re-fabrication - fresh,01/03/2023,2023,SHJ,,,,,,,,,,,,,,,,,,,,,,,recombination,ITO,20,,,,,,,,,,,,,,Ag,ITO/SiO2/Ag,20,,,,,,,,p-i-n,,,,-,-,1,SnO2,,,ITO,60,60,,,,,,,Not clear,,,,,26.3,,,No,,,,,,,,,
Yang et al.,https://pubs.acs.org/doi/10.1021/acsenergylett.3c00123,Recycling and re-fabrication - recycled silicon,01/03/2023,2023,SHJ,,,,,,,,,,,,,,,,,,,,,,,recombination,ITO,20,,,,,,,,,,,,,,Ag,ITO/SiO2/Ag,20,,,,,,,,p-i-n,,,,-,-,1,SnO2,,,ITO,60,60,,,,,,,Not clear,,,,,25.7,,,No,,,,,,,,,
He et al.,https://pubs.rsc.org/en/content/articlelanding/2023/ra/d2ra05481g,Pvk composition engineering,09/03/2023,2023,SHJ,,,,,,,,,,,,,,,,,,,,,,,tunneling,uc-Si:H(p/n),Not clear,,,,,,,,,,,,,,Ag,ITO/Ag,110,,,,,,,,p-i-n,,,,-,-,1.2,SnO2,,,ITO,110,110,,,,,,,Reverse,,,,,23.22,,,No,,,,,,,,,
Sittinger et al.,https://www.sciencedirect.com/science/article/pii/S0257897223000610,"Used 95% In2O3, 5% ZnO IZO:H top contact",25/03/2023,2023,SHJ,,,,,,,,,,,,,,,,,,,,,,,recombination,ITO,20,,,,,,,,,,,,,,Ag,ITO/Ag,195,,,,,,,,p-i-n,,,,-,-,Not clear,SnO2,,,IZO,70,70,,,,,,,Not clear,,,,,24.3,,,No,,,,,,,,,
Singh et al.,https://onlinelibrary.wiley.com/doi/full/10.1002/pip.3693,"Carrier-selective passivating contact cell - SHJ rear, TOPCon-like poly-SiOx front. Single side textured",25/03/2023,2023,CSPC,,,,,,,,,,,,,,,,,,,,,,,recombination,ITO,30,,,,,,,,,,,,,,Ag,ITO/Ag,150,,,,,,,,p-i-n,,,,-,-,1,SnO2,,,ITO,180,180,,,,,,,Not clear,,,,,23.18,,,No,,,,,,,,,
Ma et al.,https://www.sciencedirect.com/science/article/pii/S2095495623001869#f0025,In2O3 97% ITO,31/03/2023,2023,SHJ,,,,,,,,,,,,,,,,,,,,,,,recombination,ITO,20,,,,,,,,,,,,,,Ag,ITO/Ag,70,,,,,,,,p-i-n,,,,-,-,1,SnO2,,,IZO,100,100,,,,,,,Reverse,,,,,27.21,,,No,,,,,,,,,
Ma et al.,https://www.sciencedirect.com/science/article/pii/S2095495623001869#f0025,In2O3 97% ITO,31/03/2023,2023,SHJ,,,,,,,,,,,,,,,,,,,,,,,recombination,ITO,20,,,,,,,,,,,,,,Ag,ITO/Ag,70,,,,,,,,p-i-n,,,,-,-,1,SnO2,,,IZO,100,100,,,,,,,Forward,,,,,26.12,,,No,,,,,,,,,
Ma et al.,https://www.sciencedirect.com/science/article/pii/S2095495623001869#f0025,In2O3 97% ITO,31/03/2023,2023,SHJ,,,,,,,,,,,,,,,,,,,,,,,recombination,ITO,20,,,,,,,,,,,,,,Ag,ITO/Ag,70,,,,,,,,p-i-n,,,,-,-,1,SnO2,,,IZO,100,100,,,,,,,Tracking,,,,,27.28,,,No,,,,,,,,,
Wang et al.,https://onlinelibrary.wiley.com/doi/full/10.1002/adma.202300581,Perovskite surface reconfiguration,13/04/2023,2023,SHJ,,,,,,,,,,,,,,,,,,,,,,,recombination,ITO,20,,,,,,,,,,,,,,Al,ITO/Al,Not clear,,,,,,,,p-i-n,,,,-,-,0.5587,SnO2,,,ITO,80,80,,,,,,,Not clear,,,,,25.31,,,No,,,,,,,,,
Wang et al.,https://www.nature.com/articles/s41467-023-37877-z,Surfactant added to improve perovskite crystallisation,15/04/2023,2023,polo,,,,,,,,,,,,,,,,,,,,,,,recombination,IZO,10,,,,,,,,,,,,,,Cr/Ag,Cr/Ag,0,,,,,,,,p-i-n,,,,-,-,0.124,BCP:Ag,,,IZO,100,100,,,,,,,Reverse,,,,,27.4,,,No,,,,,,,,,
Wang et al.,https://www.nature.com/articles/s41467-023-37877-z,Surfactant added to improve perovskite crystallisation,15/04/2023,2023,polo,,,,,,,,,,,,,,,,,,,,,,,recombination,IZO,10,,,,,,,,,,,,,,Cr/Ag,Cr/Ag,0,,,,,,,,p-i-n,,,,-,-,0.124,BCP:Ag,,,IZO,100,100,,,,,,,Forward,,,,,27.3,,,No,,,,,,,,,
Wang et al.,https://www.nature.com/articles/s41467-023-37877-z,Surfactant added to improve perovskite crystallisation,15/04/2023,2023,polo,,,,,,,,,,,,,,,,,,,,,,,recombination,IZO,10,,,,,,,,,,,,,,Cr/Ag,Cr/Ag,0,,,,,,,,p-i-n,,,,-,-,0.124,BCP:Ag,,,IZO,100,100,,,,,,,Tracking,,,,,27.3,,,No,,,,,,,,,
Wang et al.,https://www.nature.com/articles/s41467-023-37877-z,Surfactant added to improve perovskite crystallisation - control,15/04/2023,2023,polo,,,,,,,,,,,,,,,,,,,,,,,recombination,IZO,10,,,,,,,,,,,,,,Cr/Ag,Cr/Ag,0,,,,,,,,p-i-n,,,,-,-,0.124,BCP:Ag,,,IZO,100,100,,,,,,,Reverse,,,,,26.1,,,No,,,,,,,,,
Wang et al.,https://www.nature.com/articles/s41467-023-37877-z,Surfactant added to improve perovskite crystallisation - control,15/04/2023,2023,polo,,,,,,,,,,,,,,,,,,,,,,,recombination,IZO,10,,,,,,,,,,,,,,Cr/Ag,Cr/Ag,0,,,,,,,,p-i-n,,,,-,-,0.124,BCP:Ag,,,IZO,100,100,,,,,,,Forward,,,,,25.4,,,No,,,,,,,,,
Li et al.,https://onlinelibrary.wiley.com/doi/full/10.1002/adma.202211962,Surface reconstruction,20/04/2023,2023,polo,,,,,,,,,,,,,,,,,,,,,,,recombination,IZO,10,,,,,,,,,,,,,,Cr/Ag,Cr/Ag,0,,,,,,,,p-i-n,,,,-,-,1,BCP:Ag,,,IZO,100,100,,,,,,,Forward,,,,,29,,,No,,,,,,,,,
Li et al.,https://onlinelibrary.wiley.com/doi/full/10.1002/adma.202211962,Surface reconstruction,20/04/2023,2023,polo,,,,,,,,,,,,,,,,,,,,,,,recombination,IZO,10,,,,,,,,,,,,,,Cr/Ag,Cr/Ag,0,,,,,,,,p-i-n,,,,-,-,1,BCP:Ag,,,IZO,100,100,,,,,,,Reverse,,,,,29.3,,,No,,,,,,,,,
Li et al.,https://onlinelibrary.wiley.com/doi/full/10.1002/adma.202211962,Surface reconstruction,20/04/2023,2023,polo,,,,,,,,,,,,,,,,,,,,,,,recombination,IZO,10,,,,,,,,,,,,,,Cr/Ag,Cr/Ag,0,,,,,,,,p-i-n,,,,-,-,0.132,BCP:Ag,,,IZO,100,100,,,,,,,Forward,,,,,29.19,,,Yes,,,,,,,,,
Li et al.,https://onlinelibrary.wiley.com/doi/full/10.1002/adma.202211962,Surface reconstruction,20/04/2023,2023,polo,,,,,,,,,,,,,,,,,,,,,,,recombination,IZO,10,,,,,,,,,,,,,,Cr/Ag,Cr/Ag,0,,,,,,,,p-i-n,,,,-,-,0.132,BCP:Ag,,,IZO,100,100,,,,,,,Reverse,,,,,29.29,,,Yes,,,,,,,,,
Li et al.,https://onlinelibrary.wiley.com/doi/full/10.1002/adma.202211962,Surface reconstruction,20/04/2023,2023,polo,,,,,,,,,,,,,,,,,,,,,,,recombination,IZO,10,,,,,,,,,,,,,,Cr/Ag,Cr/Ag,0,,,,,,,,p-i-n,,,,-,-,0.132,BCP:Ag,,,IZO,100,100,,,,,,,Tracking,,,,,28.89,,,Yes,,,,,,,,,
Yamamoto et al.,https://iopscience.iop.org/article/10.35848/1347-4065/acc593/meta,"ITO bilayer 97% In2O3 20 nm, then 90% In2O3",27/04/2023,2023,SHJ,,,,,,,,,,,,,,,,,,,,,,,recombination,ITO,Not clear,,,,,,,,,,,,,,Ag,ITO/Ag,Not clear,,,,,,,,p-i-n,,,,-,-,0.15,Not clear,,,ITO,20/30,50,,,,,,,Forward,,,,,29.2,,,No,,,,,,,,,
Yamamoto et al.,https://iopscience.iop.org/article/10.35848/1347-4065/acc593/meta,"ITO bilayer 97% In2O3 20 nm, then 90% In2O3",27/04/2023,2023,SHJ,,,,,,,,,,,,,,,,,,,,,,,recombination,ITO,Not clear,,,,,,,,,,,,,,Ag,ITO/Ag,Not clear,,,,,,,,p-i-n,,,,-,-,0.15,Not clear,,,ITO,20/30,50,,,,,,,Reverse,,,,,29.1,,,No,,,,,,,,,
Yamamoto et al.,https://iopscience.iop.org/article/10.35848/1347-4065/acc593/meta,"ITO bilayer 97% In2O3 20 nm, then 90% In2O3",27/04/2023,2023,SHJ,,,,,,,,,,,,,,,,,,,,,,,recombination,ITO,Not clear,,,,,,,,,,,,,,Ag,ITO/Ag,Not clear,,,,,,,,p-i-n,,,,-,-,0.15,Not clear,,,ITO,20/30,50,,,,,,,Tracking,,,,,29.2,,,No,,,,,,,,,
Kabaklı et al.,https://www.sciencedirect.com/science/article/pii/S0927024823000673#fig6,ITO bilayer. Low oxygen ITO then high oxygen ITO,01/05/2023,2023,SHJ,,,,,,,,,,,,,,,,,,,,,,,recombination,ITO,80,,,,,,,,,,,,,,Ag,ITO/Ag,195,,,,,,,,p-i-n,,,,-,-,0.25,SnO2,,,ITO,15/60,75,,,,,,,Not clear,,,,,25.6,,,No,,,,,,,,,
Zhao et al.,https://pubs.acs.org/doi/10.1021/acsaem.3c00136,Optimised a-Si contact,02/05/2023,2023,SHJ,,,,,,,,,,,,,,,,,,,,,,,recombination,ITO,30,,,,,,,,,,,,,,Ag,ITO/Ag,150,,,,,,,,p-i-n,,,,-,-,1,SnO2,,,ITO,180,180,,,,,,,Not clear,,,,,24.6,,,No,,,,,,,,,
Zhao et al.,https://pubs.acs.org/doi/10.1021/acsaem.3c00136,Optimised a-Si contact,02/05/2023,2023,SHJ,,,,,,,,,,,,,,,,,,,,,,,recombination,ITO,30,,,,,,,,,,,,,,Ag,ITO/Ag,150,,,,,,,,p-i-n,,,,-,-,1,SnO2,,,ITO,180,180,,,,,,,Not clear,,,,,23.4,,,No,,,,,,,,,
Zhao et al.,https://pubs.acs.org/doi/10.1021/acsaem.3c00136,Optimised a-Si contact,02/05/2023,2023,SHJ,,,,,,,,,,,,,,,,,,,,,,,recombination,ITO,30,,,,,,,,,,,,,,Ag,ITO/Ag,150,,,,,,,,p-i-n,,,,-,-,1,SnO2,,,ITO,180,180,,,,,,,Not clear,,,,,23.2,,,No,,,,,,,,,
Ren et al.,https://onlinelibrary.wiley.com/doi/full/10.1002/adma.202211806,Perovskite additive,25/05/2023,2023,SHJ,,,,,,,,,,,,,,,,,,,,,,,recombination,ITO,20,,,,,,,,,,,,,,Ag/Al,ITO/Ag/Al,-,,,,,,,,p-i-n,,,,-,-,0.5003,SnO2,,,IZO,85,85,,,,,,,Forward,,,,,28.51,,,No,,,,,,,,,
Ren et al.,https://onlinelibrary.wiley.com/doi/full/10.1002/adma.202211806,Perovskite additive,25/05/2023,2023,SHJ,,,,,,,,,,,,,,,,,,,,,,,recombination,ITO,20,,,,,,,,,,,,,,Ag/Al,ITO/Ag/Al,-,,,,,,,,p-i-n,,,,-,-,0.5003,SnO2,,,IZO,85,85,,,,,,,Reverse,,,,,29.25,,,No,,,,,,,,,
Han et al.,https://onlinelibrary.wiley.com/doi/full/10.1002/pip.3708,IZrO front TCO - control,25/05/2023,2023,SHJ,,,,,,,,,,,,,,,,,,,,,,,tunnelling,nc-Si:H(n/p),Not clear,,,,,,,,,,,,,,Al,ITO/Al,Not clear,,,,,,,,p-i-n,,,,-,-,0.5036 ,SnO2,,,IZO,120,120,,,,,,,Not clear,,,,,27.67,,,No,,,,,,,,,
Han et al.,https://onlinelibrary.wiley.com/doi/full/10.1002/pip.3708,IZrO front TCO,25/05/2023,2023,SHJ,,,,,,,,,,,,,,,,,,,,,,,tunnelling,nc-Si:H(n/p),Not clear,,,,,,,,,,,,,,Al,ITO/Al,Not clear,,,,,,,,p-i-n,,,,-,-,0.5036 ,SnO2,,,IZrO,130,130,,,,,,,Not clear,,,,,28.28,,,No,,,,,,,,,
Marteau et al.,https://www.mdpi.com/1996-1073/16/11/4346,compare tunnel vs recombination contact,26/05/2023,2023,polo,,,,,,,,,,,,,,,,,,,,,,,recombination,ITO,12,,,,,,,,,,,,,,Ag,Ag,0,,,,,,,,n-i-p,,,,-,-,9,Not clear,,,ITO,100,Not clear,,,,,,,Not clear,,,,,19.9,,,No,,,,,,,,,
Marteau et al.,https://www.mdpi.com/1996-1073/16/11/4346,compare tunnel vs recombination contact,26/05/2023,2023,polo,,,,,,,,,,,,,,,,,,,,,,,tunneling,nc-Si(n+),25,,,,,,,,,,,,,,Ag,Ag,0,,,,,,,,n-i-p,,,,-,-,9,Not clear,,,ITO,100,Not clear,,,,,,,Not clear,,,,,18.8,,,No,,,,,,,,,
Mariotti et al.,https://www.science.org/doi/10.1126/science.adf5872,Interface engineering enabling a conversion efficiency of 32.5%,06/07/2023,2023,SHJ,Not clear,FZ,DSP,3,280,Not clear,Textured,Planar,SiO2 - PECVD,Not clear,HF dip,RCA + HF dip,a-Si:H(p),Not clear,PECVD,Not clear,nc-SiOx:H(n),PECVD,,,a-Si:H(i),PECVD,recombination,Doped InOx,20,sputtering,Not clear,None,None,Not clear,None,,,,,a-Si:H(i),Yes - Ag/TCO,PECVD,Ag,Doped-InOx/Ag/SiO2/Ag,30,400,Before,screen-printing+sputtering,210,10,,,p-i-n,C60/PI,Me-4PACz,Not clear,6.25,1.3,1.0139,SnO2,IZO/Ag,Ag,IZO,40,40,sputtering,550,Yes,30,2.6,evaporation,quasi steady state,,1980,20.24,81.18,32.5,21.172,20.302,Yes,,,,,,,,,
Mariotti et al.,https://www.science.org/doi/10.1126/science.adf5872,Interface engineering enabling a conversion efficiency of 32.5%,06/07/2023,2023,SHJ,Not clear,FZ,DSP,3,280,Not clear,Textured,Planar,SiO2 - PECVD,Not clear,HF dip,RCA + HF dip,a-Si:H(p),Not clear,PECVD,Not clear,nc-SiOx:H(n),PECVD,,,a-Si:H(i),PECVD,recombination,Doped InOx,20,sputtering,Not clear,None,None,Not clear,None,,,,,a-Si:H(i),Yes - Ag/TCO,PECVD,Ag,Doped-InOx/Ag/SiO2/Ag,30,400,Before,screen-printing+sputtering,210,10,,,p-i-n,C60/PI,Me-4PACz,Not clear,6.25,1.3,1.0139,SnO2,IZO/Ag,Ag,IZO,40,40,sputtering,550,Yes,30,2.6,evaporation,Forward,,1980,20.44,79.04,32.06,21.172,20.302,No,,,,,,,,,
Mariotti et al.,https://www.science.org/doi/10.1126/science.adf5872,Interface engineering enabling a conversion efficiency of 32.5%,06/07/2023,2023,SHJ,Not clear,FZ,DSP,3,280,Not clear,Textured,Planar,SiO2 - PECVD,Not clear,HF dip,RCA + HF dip,a-Si:H(p),Not clear,PECVD,Not clear,nc-SiOx:H(n),PECVD,,,a-Si:H(i),PECVD,recombination,Doped InOx,20,sputtering,Not clear,None,None,Not clear,None,,,,,a-Si:H(i),Yes - Ag/TCO,PECVD,Ag,Doped-InOx/Ag/SiO2/Ag,30,400,Before,screen-printing+sputtering,210,10,,,p-i-n,C60/PI,Me-4PACz,Not clear,6.25,1.3,1.0139,SnO2,IZO/Ag,Ag,IZO,40,40,sputtering,550,Yes,30,2.6,evaporation,Reverse,,1990,20.44,80.53,32.74,21.172,20.302,No,,,,,,,,,
Chin et al.,https://www.science.org/doi/full/10.1126/science.adg0091,Interface engineering enabling a conversion efficiency of 31.25%,06/07/2023,2023,SHJ,n-type,FZ,Not clear,2,180,Rear,Textured,Textured,None,alkaline,-,Wet chemical cleaning proceedure + HF dip,a-Si:H(p),Not clear,PECVD,Not clear,a-Si:H(n)/nc-Si:H(n),PECVD,,,a-Si:H(i),PECVD,recombination,ITO,Not clear,sputtering,Not clear,210,30,Not clear,None,,,,,a-Si:H(i),No,PECVD,Ag,ITO/Ag,Not clear,Not clear,Before,Sputtering,210,30,,,p-i-n,C60,Me-4PACz,Laser,6.25,1.56,1.1677,SnO2,IZO/Ag,Ag,IZO,40-50,40-50,sputtering,800,Yes,80,3.6,evaporation,Asymptotic maximum power,1.7,1913.1,20.473,79.8,31.25,20.81,20.67,Yes,"Stable for over 360 days at room temperature and N2 ambient. Retained 80% of its initial PCE after 66 hours under 20-30% relative humidity, 65 C, 1-sun illumination.",,,,,,,,
Chin et al.,https://www.science.org/doi/full/10.1126/science.adg0091,Interface engineering enabling a conversion efficiency of 31.25%,06/07/2023,2023,SHJ,n-type,FZ,Not clear,2,180,Rear,Textured,Textured,None,alkaline,-,Wet chemical cleaning proceedure + HF dip,a-Si:H(p),Not clear,PECVD,Not clear,a-Si:H(n)/nc-Si:H(n),PECVD,,,a-Si:H(i),PECVD,recombination,ITO,Not clear,sputtering,Not clear,210,30,Not clear,None,,,,,a-Si:H(i),No,PECVD,Ag,ITO/Ag,Not clear,Not clear,Before,Sputtering,210,30,,,p-i-n,C60,Me-4PACz,Laser,6.25,1.56,1.1677,SnO2,IZO/Ag,Ag,IZO,40-50,40-50,sputtering,800,Yes,80,3.6,evaporation,Forward,1.7,1896,20.43,79.12,30.64,,,No,"Stable for over 360 days at room temperature and N2 ambient. Retained 80% of its initial PCE after 66 hours under 20-30% relative humidity, 65 C, 1-sun illumination.",,,,,,,,
Chin et al.,https://www.science.org/doi/full/10.1126/science.adg0091,Interface engineering enabling a conversion efficiency of 31.25%,06/07/2023,2023,SHJ,n-type,FZ,Not clear,2,180,Rear,Textured,Textured,None,alkaline,-,Wet chemical cleaning proceedure + HF dip,a-Si:H(p),Not clear,PECVD,Not clear,a-Si:H(n)/nc-Si:H(n),PECVD,,,a-Si:H(i),PECVD,recombination,ITO,Not clear,sputtering,Not clear,210,30,Not clear,None,,,,,a-Si:H(i),No,PECVD,Ag,ITO/Ag,Not clear,Not clear,Before,Sputtering,210,30,,,p-i-n,C60,Me-4PACz,Laser,6.25,1.56,1.1677,SnO2,IZO/Ag,Ag,IZO,40-50,40-50,sputtering,800,Yes,80,3.6,evaporation,Reverse,1.7,1895,20.43,79.23,30.67,,,No,"Stable for over 360 days at room temperature and N2 ambient. Retained 80% of its initial PCE after 66 hours under 20-30% relative humidity, 65 C, 1-sun illumination.",,,,,,,,
Zhang et al.,https://onlinelibrary.wiley.com/doi/full/10.1002/adma.202303139,2D/3D perovskite,26/07/2023,2023,SHJ,,,,,,,,,,,,,,,,,,,,,,,recombination,ITO,15,,,,,,,,,,,,,,Ag,InOx/Ag,80,,,,,,,,p-i-n,,,,-,-,1,SnO2,,,IZO,Not clear,Not clear,,,,,,,Forward,,,,,28.06,,,Yes,,,,,,,,,
Zhang et al.,https://onlinelibrary.wiley.com/doi/full/10.1002/adma.202303139,2D/3D perovskite,26/07/2023,2023,SHJ,,,,,,,,,,,,,,,,,,,,,,,recombination,ITO,15,,,,,,,,,,,,,,Ag,InOx/Ag,80,,,,,,,,p-i-n,,,,-,-,1,SnO2,,,IZO,Not clear,Not clear,,,,,,,Reverse,,,,,28.36,,,Yes,,,,,,,,,
Zhang et al.,https://onlinelibrary.wiley.com/doi/full/10.1002/adma.202303139,2D/3D perovskite,26/07/2023,2023,SHJ,,,,,,,,,,,,,,,,,,,,,,,recombination,ITO,15,,,,,,,,,,,,,,Ag,InOx/Ag,80,,,,,,,,p-i-n,,,,-,-,1,SnO2,,,IZO,Not clear,Not clear,,,,,,,Forward,,,,,28.54,,,No,,,,,,,,,
Zhang et al.,https://onlinelibrary.wiley.com/doi/full/10.1002/adma.202303139,2D/3D perovskite,26/07/2023,2023,SHJ,,,,,,,,,,,,,,,,,,,,,,,recombination,ITO,15,,,,,,,,,,,,,,Ag,InOx/Ag,80,,,,,,,,p-i-n,,,,-,-,1,SnO2,,,IZO,Not clear,Not clear,,,,,,,Reverse,,,,,29.8,,,No,,,,,,,,,
Zhang et al.,https://onlinelibrary.wiley.com/doi/full/10.1002/adma.202303139,2D/3D perovskite - control,26/07/2023,2023,SHJ,,,,,,,,,,,,,,,,,,,,,,,recombination,ITO,15,,,,,,,,,,,,,,Ag,InOx/Ag,80,,,,,,,,p-i-n,,,,-,-,1,SnO2,,,IZO,Not clear,Not clear,,,,,,,Forward,,,,,24.48,,,No,,,,,,,,,
Zhang et al.,https://onlinelibrary.wiley.com/doi/full/10.1002/adma.202303139,2D/3D perovskite - control,26/07/2023,2023,SHJ,,,,,,,,,,,,,,,,,,,,,,,recombination,ITO,15,,,,,,,,,,,,,,Ag,InOx/Ag,80,,,,,,,,p-i-n,,,,-,-,1,SnO2,,,IZO,Not clear,Not clear,,,,,,,Reverse,,,,,26.63,,,No,,,,,,,,,
Zhang et al.,https://onlinelibrary.wiley.com/doi/full/10.1002/adma.202303139,2D/3D perovskite,26/07/2023,2023,SHJ,,,,,,,,,,,,,,,,,,,,,,,recombination,ITO,15,,,,,,,,,,,,,,Ag,InOx/Ag,80,,,,,,,,p-i-n,,,,-,-,1,SnO2,,,IZO,Not clear,Not clear,,,,,,,Tracking,,,,,29.4,,,No,,,,,,,,,
Zheng et al.,https://www.nature.com/articles/s41560-023-01382-w#Fig1,Polycrystalline Si tunnel junction,26/07/2023,2023,polo,,,,,,,,,,,,,,,,,,,,,,,tunnelling,poly-Si(n/p),Not clear,,,,,,,,,,,,,,Cr/Ag,Cr/Ag,0,,,,,,,,p-i-n,,,,-,-,0.1,BCP,,,IZO,100,100,,,,,,,Forward,,,,,29.2,,,No,,,,,,,,,
Zheng et al.,https://www.nature.com/articles/s41560-023-01382-w#Fig1,Polycrystalline Si tunnel junction,26/07/2023,2023,polo,,,,,,,,,,,,,,,,,,,,,,,tunnelling,poly-Si(n/p),Not clear,,,,,,,,,,,,,,Cr/Ag,Cr/Ag,0,,,,,,,,p-i-n,,,,-,-,0.1,BCP,,,IZO,100,100,,,,,,,Reverse,,,,,29.1,,,No,,,,,,,,,
Zheng et al.,https://www.nature.com/articles/s41560-023-01382-w#Fig1,Polycrystalline Si tunnel junction,26/07/2023,2023,polo,,,,,,,,,,,,,,,,,,,,,,,tunnelling,poly-Si(n/p),Not clear,,,,,,,,,,,,,,Cr/Ag,Cr/Ag,0,,,,,,,,p-i-n,,,,-,-,0.1,BCP,,,IZO,100,100,,,,,,,Forward,,,,,28,,,No,,,,,,,,,
Zheng et al.,https://www.nature.com/articles/s41560-023-01382-w#Fig1,Polycrystalline Si tunnel junction,26/07/2023,2023,polo,,,,,,,,,,,,,,,,,,,,,,,tunnelling,poly-Si(n/p),Not clear,,,,,,,,,,,,,,Cr/Ag,Cr/Ag,0,,,,,,,,p-i-n,,,,-,-,0.1,BCP,,,IZO,100,100,,,,,,,Reverse,,,,,28.5,,,No,,,,,,,,,
Zheng et al.,https://www.nature.com/articles/s41560-023-01382-w#Fig1,Polycrystalline Si tunnel junction,26/07/2023,2023,polo,,,,,,,,,,,,,,,,,,,,,,,tunnelling,poly-Si(n/p),Not clear,,,,,,,,,,,,,,Cr/Ag,Cr/Ag,0,,,,,,,,p-i-n,,,,-,-,0.1321,BCP,,,IZO,100,100,,,,,,,Forward,,,,,28.58,,,Yes,,,,,,,,,
Zheng et al.,https://www.nature.com/articles/s41560-023-01382-w#Fig1,Polycrystalline Si tunnel junction,26/07/2023,2023,polo,,,,,,,,,,,,,,,,,,,,,,,tunnelling,poly-Si(n/p),Not clear,,,,,,,,,,,,,,Cr/Ag,Cr/Ag,0,,,,,,,,p-i-n,,,,-,-,0.1321,BCP,,,IZO,100,100,,,,,,,Reverse,,,,,28.76,,,Yes,,,,,,,,,
Zheng et al.,https://www.nature.com/articles/s41560-023-01382-w#Fig1,Polycrystalline Si tunnel junction,26/07/2023,2023,polo,,,,,,,,,,,,,,,,,,,,,,,tunnelling,poly-Si(n/p),Not clear,,,,,,,,,,,,,,Cr/Ag,Cr/Ag,0,,,,,,,,p-i-n,,,,-,-,0.1321,BCP,,,IZO,100,100,,,,,,,Tracking,,,,,28.49,,,Yes,,,,,,,,,
Li et al.,https://onlinelibrary.wiley.com/doi/full/10.1002/admi.202300504,Vary Si texturing for easier solution processing of pvk. No buffer,19/09/2023,2023,SHJ,,,,,,,,,,,,,,,,,,,,,,,tunnelling,nc-Si:H(n),25,,,,,,,,,,,,,,Ag,ITO/Ag,Not clear,,,,,,,,n-i-p,,,,6.25,-,1,None,,,ITO,130/20,150,,,,,,,Not clear,,,,,22.1,,,No,,,,,,,,,
Aydin et al.,https://www.nature.com/articles/s41586-023-06667-4#Fig4,"Vary TCO thickness, studied SAMs adhesion on TCOs",28/09/2023,2023,SHJ,,,,,,,,,,,,,,,,,,,,,,,recombination,IZO,5,,,,,,,,,,,,,,Ag,IZO/MgF2/Ag,5,,,,,,,,p-i-n,,,,-,-,1.03,SnO2,,,IZO,40,40,,,,,,,Forward,,,,,32.6,,,No,,,,,,,,,
Aydin et al.,https://www.nature.com/articles/s41586-023-06667-4#Fig4,"Vary TCO thickness, studied SAMs adhesion on TCOs",28/09/2023,2023,SHJ,,,,,,,,,,,,,,,,,,,,,,,recombination,IZO,5,,,,,,,,,,,,,,Ag,IZO/MgF2/Ag,5,,,,,,,,p-i-n,,,,-,-,1.03,SnO2,,,IZO,40,40,,,,,,,Reverse,,,,,32.8,,,No,,,,,,,,,
Aydin et al.,https://www.nature.com/articles/s41586-023-06667-4#Fig4,"Vary TCO thickness, studied SAMs adhesion on TCOs",28/09/2023,2023,SHJ,,,,,,,,,,,,,,,,,,,,,,,recombination,IZO,5,,,,,,,,,,,,,,Ag,IZO/MgF2/Ag,5,,,,,,,,p-i-n,,,,-,-,1.03,SnO2,,,IZO,40,40,,,,,,,Forward,,,,,31.9,,,Yes,,,,,,,,,
Aydin et al.,https://www.nature.com/articles/s41586-023-06667-4#Fig4,"Vary TCO thickness, studied SAMs adhesion on TCOs",28/09/2023,2023,SHJ,,,,,,,,,,,,,,,,,,,,,,,recombination,IZO,5,,,,,,,,,,,,,,Ag,IZO/MgF2/Ag,5,,,,,,,,p-i-n,,,,-,-,1.03,SnO2,,,IZO,40,40,,,,,,,Reverse,,,,,32.7,,,Yes,,,,,,,,,
Aydin et al.,https://www.nature.com/articles/s41586-023-06667-4#Fig4,"Vary TCO thickness, studied SAMs adhesion on TCOs",28/09/2023,2023,SHJ,,,,,,,,,,,,,,,,,,,,,,,recombination,IZO,5,,,,,,,,,,,,,,Ag,IZO/MgF2/Ag,5,,,,,,,,p-i-n,,,,-,-,1.03,SnO2,,,IZO,40,40,,,,,,,Tracking,,,,,32.5,,,Yes,,,,,,,,,
Phung et al.,https://www.sciencedirect.com/science/article/pii/S0927024823003197#fig2,PERC bottom cell. 2PACz,01/10/2023,2023,homojunction,,,,,,,,,,,,,,,,,,,,,,,recombination,ITO,80,,,,,,,,,,,,,,Not clear,Not clear,0,,,,,,,,p-i-n,,,,-,-,0.25,SnO2,,,ITO,70-80,70-80,,,,,,,Reverse,,,,,23.7,,,No,,,,,,,,,
Phung et al.,https://www.sciencedirect.com/science/article/pii/S0927024823003197#fig2,PERC bottom cell. 2PACz,01/10/2023,2023,homojunction,,,,,,,,,,,,,,,,,,,,,,,recombination,ITO,80,,,,,,,,,,,,,,Not clear,Not clear,0,,,,,,,,p-i-n,,,,-,-,0.25,SnO2,,,ITO,70-80,70-80,,,,,,,Forward,,,,,21.9,,,No,,,,,,,,,
Phung et al.,https://www.sciencedirect.com/science/article/pii/S0927024823003197#fig2,PERC bottom cell. 2PACz,01/10/2023,2023,homojunction,,,,,,,,,,,,,,,,,,,,,,,recombination,ITO,80,,,,,,,,,,,,,,Not clear,Not clear,0,,,,,,,,p-i-n,,,,-,-,0.25,SnO2,,,ITO,70-80,70-80,,,,,,,Tracking,,,,,23.6,,,No,,,,,,,,,
Phung et al.,https://www.sciencedirect.com/science/article/pii/S0927024823003197#fig2,PERC bottom cell. NiO/2PACz,01/10/2023,2023,homojunction,,,,,,,,,,,,,,,,,,,,,,,recombination,ITO,80,,,,,,,,,,,,,,Not clear,Not clear,0,,,,,,,,p-i-n,,,,-,-,0.25,SnO2,,,ITO,70-80,70-80,,,,,,,Not clear,,,,,24.2,,,No,,,,,,,,,
Han et al.,https://onlinelibrary.wiley.com/doi/10.1002/solr.202300648,Charge passivation of Pvk investigation - control,10/10/2023,2023,SHJ,,,,,,,,,,,,,,,,,,,,,,,recombination,ITO,20,,,,,,,,,,,,,,Ag/Al,ITO/Ag/Al,Not clear,,,,,,,,p-i-n,,,,-,-,0.5003,SnO2,,,IZO,100,100,,,,,,,Reverse,,,,,26.7,,,No,,,,,,,,,
Han et al.,https://onlinelibrary.wiley.com/doi/10.1002/solr.202300648,Charge passivation of Pvk investigation - control,10/10/2023,2023,SHJ,,,,,,,,,,,,,,,,,,,,,,,recombination,ITO,20,,,,,,,,,,,,,,Ag/Al,ITO/Ag/Al,Not clear,,,,,,,,p-i-n,,,,-,-,0.5003,SnO2,,,IZO,100,100,,,,,,,Forward,,,,,25.27,,,No,,,,,,,,,
Han et al.,https://onlinelibrary.wiley.com/doi/10.1002/solr.202300648,Charge passivation of Pvk investigation,10/10/2023,2023,SHJ,,,,,,,,,,,,,,,,,,,,,,,recombination,ITO,20,,,,,,,,,,,,,,Ag/Al,ITO/Ag/Al,Not clear,,,,,,,,p-i-n,,,,-,-,0.5003,SnO2,,,IZO,100,100,,,,,,,Reverse,,,,,28.81,,,No,,,,,,,,,
Han et al.,https://onlinelibrary.wiley.com/doi/10.1002/solr.202300648,Charge passivation of Pvk investigation,10/10/2023,2023,SHJ,,,,,,,,,,,,,,,,,,,,,,,recombination,ITO,20,,,,,,,,,,,,,,Ag/Al,ITO/Ag/Al,Not clear,,,,,,,,p-i-n,,,,-,-,0.5003,SnO2,,,IZO,100,100,,,,,,,Forward,,,,,27.67,,,No,,,,,,,,,
Toniolo et al.,https://pubs.rsc.org/en/content/articlehtml/2023/nr/d2nr06873g,Encapsulation - TPU,14/10/2023,2023,SHJ,,,,,,,,,,,,,,,,,,,,,,,recombination,ITO,20,,,,,,,,,,,,,,Ag,IZrO/Ag,150,,,,,,,,p-i-n,,,,-,-,1,SnO2,,,IZO,75,75,,,,,,,Not clear,,,,,26.1,,,No,,,,,,,,,
Toniolo et al.,https://pubs.rsc.org/en/content/articlehtml/2023/nr/d2nr06873g,Encapsulation - TPO,14/10/2023,2023,SHJ,,,,,,,,,,,,,,,,,,,,,,,recombination,ITO,20,,,,,,,,,,,,,,Ag,IZrO/Ag,150,,,,,,,,p-i-n,,,,-,-,1,SnO2,,,IZO,75,75,,,,,,,Not clear,,,,,24.4,,,No,,,,,,,,,
Li et al.,https://www.sciencedirect.com/science/article/pii/S0927024823003604#fig1,Nanocrystalline SiOx interlayer,15/10/2023,2023,SHJ,,,,,,,,,,,,,,,,,,,,,,,tunnelling,nc-SiOx:H(n/p),35/10,,,,,,,,,,,,,,Ag,ITO/Ag,80,,,,,,,,p-i-n,,,,-,-,12.5,SnO2,,,IZO,Not clear,Not clear,,,,,,,Not clear,,,,,23.39,,,No,,,,,,,,,
Li et al.,https://www.sciencedirect.com/science/article/pii/S0927024823003604#fig1,Nanocrystalline SiOx interlayer,15/10/2023,2023,SHJ,,,,,,,,,,,,,,,,,,,,,,,tunnelling,nc-SiOx:H(n/p),35/10,,,,,,,,,,,,,,Ag,ITO/Ag,80,,,,,,,,p-i-n,,,,-,-,0.5091,SnO2,,,IZO,Not clear,Not clear,,,,,,,Not clear,,,,,27.16,,,No,,,,,,,,,
Yang et al.,https://www.sciencedirect.com/science/article/pii/S2666386423004496,Shunt mitigation,18/10/2023,2023,SHJ,,,,,,,,,,,,,,,,,,,,,,,recombination,ITO,20,,,,,,,,,,,,,,Ag,ITO/SiO2/Ag,70,,,,,,,,p-i-n,,,,-,-,1,SnO2,,,ITO,60,60,,,,,,,Not clear,,,,,27.1,,,No,,,,,,,,,
Yang et al.,https://www.sciencedirect.com/science/article/pii/S2666386423004496,Shunt mitigation,18/10/2023,2023,SHJ,,,,,,,,,,,,,,,,,,,,,,,recombination,ITO,20,,,,,,,,,,,,,,Ag,ITO/SiO2/Ag,70,,,,,,,,p-i-n,,,,-,-,1,SnO2,,,ITO,60,60,,,,,,,Not clear,,,,,26.7,,,No,,,,,,,,,
Yang et al.,https://www.sciencedirect.com/science/article/pii/S2666386423004496,Shunt mitigation,18/10/2023,2023,SHJ,,,,,,,,,,,,,,,,,,,,,,,recombination,ITO,20,,,,,,,,,,,,,,Ag,ITO/SiO2/Ag,70,,,,,,,,p-i-n,,,,-,-,4,SnO2,,,ITO,60,60,,,,,,,Not clear,,,,,26.3,,,No,,,,,,,,,
Yang et al.,https://www.sciencedirect.com/science/article/pii/S2666386423004496,Shunt mitigation,18/10/2023,2023,SHJ,,,,,,,,,,,,,,,,,,,,,,,recombination,ITO,20,,,,,,,,,,,,,,Ag,ITO/SiO2/Ag,70,,,,,,,,p-i-n,,,,-,-,4,SnO2,,,ITO,60,60,,,,,,,Not clear,,,,,26.2,,,No,,,,,,,,,
Yang et al.,https://www.sciencedirect.com/science/article/pii/S2666386423004496,Shunt mitigation,18/10/2023,2023,SHJ,,,,,,,,,,,,,,,,,,,,,,,recombination,ITO,20,,,,,,,,,,,,,,Ag,ITO/SiO2/Ag,70,,,,,,,,p-i-n,,,,-,-,24,SnO2,,,ITO,60,60,,,,,,,Not clear,,,,,25.2,,,No,,,,,,,,,
Yang et al.,https://www.sciencedirect.com/science/article/pii/S2666386423004496,Shunt mitigation,18/10/2023,2023,SHJ,,,,,,,,,,,,,,,,,,,,,,,recombination,ITO,20,,,,,,,,,,,,,,Ag,ITO/SiO2/Ag,70,,,,,,,,p-i-n,,,,-,-,24,SnO2,,,ITO,60,60,,,,,,,Tracking,,,,,25.1,,,No,,,,,,,,,
Naqvi et al.,https://onlinelibrary.wiley.com/doi/full/10.1002/aenm.202302147,Bifacial. 20% albedo. HTL modification to avoid Li migration. ,30/10/2023,2023,SHJ,,,,,,,,,,,,,,,,,,,,,,,recombination,ITO,20,,,,,,,,,,,,,,Ni/Al,ITO/MgF2/Ni/Al,70,,,,,,,,n-i-p,,,,-,-,1.1081,MoOx,,,IZO,140,140,,,,,,,Not clear,,,,,26.34,,,Yes,,,,,,,,,
Luo et al.,https://pubs.acs.org/doi/10.1021/acsenergylett.3c02002,Triple source coevaporation,06/11/2023,2023,SHJ,,,,,,,,,,,,,,,,,,,,,,,recombination,IZO,20,,,,,,,,,,,,,,Ag,ITO/Ag,80,,,,,,,,p-i-n,,,,-,-,1.05,SnO2,,,IZO,80,80,,,,,,,Reverse,,,,,28.8,,,No,,,,,,,,,
Luo et al.,https://pubs.acs.org/doi/10.1021/acsenergylett.3c02002,Triple source coevaporation,06/11/2023,2023,SHJ,,,,,,,,,,,,,,,,,,,,,,,recombination,IZO,20,,,,,,,,,,,,,,Ag,ITO/Ag,80,,,,,,,,p-i-n,,,,-,-,1.05,SnO2,,,IZO,80,80,,,,,,,Forward,,,,,27.4,,,No,,,,,,,,,
Luo et al.,https://pubs.acs.org/doi/10.1021/acsenergylett.3c02002,Triple source coevaporation,06/11/2023,2023,SHJ,,,,,,,,,,,,,,,,,,,,,,,recombination,IZO,20,,,,,,,,,,,,,,Ag,ITO/Ag,80,,,,,,,,p-i-n,,,,-,-,1.05,SnO2,,,IZO,80,80,,,,,,,Tracking,,,,,28.3,,,No,,,,,,,,,
Xu et al.,https://onlinelibrary.wiley.com/doi/full/10.1002/adma.202308692,Diffusible perovskite capping layer,08/11/2023,2023,SHJ,,,,,,,,,,,,,,,,,,,,,,,tunnelling,nc-Si:H(n/p),Not clear,,,,,,,,,,,,,,Ag,ITO/Ag,Not clear,,,,,,,,p-i-n,,,,-,-,0.5003,SnO2,,,IZO,100,100,,,,,,,Reverse,,,,,29.61,,,No,,,,,,,,,
Xu et al.,https://onlinelibrary.wiley.com/doi/full/10.1002/adma.202308692,Diffusible perovskite capping layer,08/11/2023,2023,SHJ,,,,,,,,,,,,,,,,,,,,,,,tunnelling,nc-Si:H(n/p),Not clear,,,,,,,,,,,,,,Ag,ITO/Ag,Not clear,,,,,,,,p-i-n,,,,-,-,0.5003,SnO2,,,IZO,100,100,,,,,,,Forward,,,,,29.53,,,No,,,,,,,,,
Liu et al.,https://onlinelibrary.wiley.com/doi/full/10.1002/adma.202308370,Pvk/C60 passivation,08/11/2023,2023,SHJ,,,,,,,,,,,,,,,,,,,,,,,recombination,ITO,20,,,,,,,,,,,,,,Ag,ITO/Ag,80,,,,,,,,p-i-n,,,,-,-,1.044,SnO2,,,IZO,80,80,,,,,,,Tracking,,,,,29.6,,,Yes,,,,,,,,,
Liu et al.,https://onlinelibrary.wiley.com/doi/full/10.1002/adma.202308370,Pvk/C60 passivation,08/11/2023,2023,SHJ,,,,,,,,,,,,,,,,,,,,,,,recombination,ITO,20,,,,,,,,,,,,,,Ag,ITO/Ag,80,,,,,,,,p-i-n,,,,-,-,1.044,SnO2,,,IZO,80,80,,,,,,,Reverse,,,,,29.8,,,Yes,,,,,,,,,
Liu et al.,https://onlinelibrary.wiley.com/doi/full/10.1002/adma.202308370,Pvk/C60 passivation - control,08/11/2023,2023,SHJ,,,,,,,,,,,,,,,,,,,,,,,recombination,ITO,20,,,,,,,,,,,,,,Ag,ITO/Ag,80,,,,,,,,p-i-n,,,,-,-,1.044,SnO2,,,IZO,80,80,,,,,,,Not clear,,,,,27.7,,,Yes,,,,,,,,,
Liu et al.,https://onlinelibrary.wiley.com/doi/full/10.1002/adma.202308370,Pvk/C60 passivation,08/11/2023,2023,SHJ,,,,,,,,,,,,,,,,,,,,,,,recombination,ITO,20,,,,,,,,,,,,,,Ag,ITO/Ag,80,,,,,,,,p-i-n,,,,-,-,1.044,SnO2,,,IZO,80,80,,,,,,,quasi-steady-state,,,,,29,,,Yes,,,,,,,,,
Liu et al.,https://onlinelibrary.wiley.com/doi/full/10.1002/adma.202308370,Pvk/C60 passivation,08/11/2023,2023,SHJ,,,,,,,,,,,,,,,,,,,,,,,recombination,ITO,20,,,,,,,,,,,,,,Ag,ITO/Ag,80,,,,,,,,p-i-n,,,,-,-,1.044,SnO2,,,IZO,80,80,,,,,,,Reverse,,,,,29.2,,,Yes,,,,,,,,,
