Repository: johnosullivan887/pvdata

# pvdata
Tandem Solar Cell Literature Data visualiser

Please cite: O’Sullivan, J., Wright, M., Stefani, B.V. et al. Transparent conducting electrodes for perovskite–silicon tandem solar cells. Nat Rev Phys 8, 344–364 (2026). https://doi.org/10.1038/s42254-026-00938-5

File: data/tandem.csv (part 6 of 10)
Author,Reference,Highlight,Publishing date,Year,Cell,Wafer doping,Wafer type,Wafer initial surface,Resitivity,Thickness,Junction location,Rear texture,Front texture,Protection layer,Texturing process,Protection layer removal,Cleaning,Emitter type,Sheet resistance,Emitter process,BSF Sheet resistance,BSF type,BSF process,Annealing temperature ©,Annealing time (min),Passivation front,Passivation front process,interconnection,Inter-layer,Inter-layer thicknes,Inter-layer process,Inter-layer process temperature,Annealing temperature ©,Annealing time (min),Clean before perovskite,Photolithography,Oxidation time,Oxidation temperature,Surface removal,Surface removal process,Rear passivation,Rear local contact,Rear passivation process,Rear metal,Rear electrode,Rear TCO thickness,Rear metal thickness,Rear metal order,Rear metal process,Annealing temperature,Annealing time,Surface removal,Surface removal process,Perovskite polarity,ETL,HTL,Cell isolation,Substrate area,Cell area,Cell active area,Buffer layer,Front electrode,Front metal,Front TCO,Front TCO thickness,Total front TCO thickness,Front TCO process,Front metal thickness [nm],Grid,Finger width [um],Finger spacing [mm],Front metal process,Scan direction,Bandgap,Voc tandem,Jsc tandem,FF tandem,n tandem,Jsc silicon,Jsc perovskite,Certified,Stability conditions,Stability result,Damp heat,Voc silicon,FF silicon,n silicon,Jsc silicon cell,Obs,
Liu et al.,https://onlinelibrary.wiley.com/doi/full/10.1002/adma.202308370,Pvk/C60 passivation,08/11/2023,2023,SHJ,,,,,,,,,,,,,,,,,,,,,,,recombination,ITO,20,,,,,,,,,,,,,,Ag,ITO/Ag,80,,,,,,,,p-i-n,,,,-,-,1.044,SnO2,,,IZO,80,80,,,,,,,Forward,,,,,28.7,,,Yes,,,,,,,,,
Wang et al.,https://www.sciencedirect.com/science/article/pii/S2542435123003975#undfig1,"HTL molecular engineering, Ph-2PACz",15/11/2023,2023,SHJ,,,,,,,,,,,,,,,,,,,,,,,recombination,ITO,20,,,,,,,,,,,,,,Ag,ITO/Ag,70,,,,,,,,p-i-n,,,,-,-,1.03,SnO2,,,ITO,90,90,,,,,,,Reverse,,,,,28.9,,,No,,,,,,,,,
Wang et al.,https://www.sciencedirect.com/science/article/pii/S2542435123003975#undfig1,"HTL molecular engineering, Ph-2PACz",15/11/2023,2023,SHJ,,,,,,,,,,,,,,,,,,,,,,,recombination,ITO,20,,,,,,,,,,,,,,Ag,ITO/Ag,70,,,,,,,,p-i-n,,,,-,-,1.03,SnO2,,,ITO,90,90,,,,,,,Tracking,,,,,29,,,No,,,,,,,,,
Wang et al.,https://www.sciencedirect.com/science/article/pii/S2542435123003975#undfig1,"HTL molecular engineering, PTAA control",15/11/2023,2023,SHJ,,,,,,,,,,,,,,,,,,,,,,,recombination,ITO,20,,,,,,,,,,,,,,Ag,ITO/Ag,70,,,,,,,,p-i-n,,,,-,-,1.03,SnO2,,,ITO,90,90,,,,,,,Unclear,,,,,26,,,No,,,,,,,,,
Wang et al.,https://www.sciencedirect.com/science/article/pii/S2542435123003975#undfig1,"HTL molecular engineering, PTAA control",15/11/2023,2023,SHJ,,,,,,,,,,,,,,,,,,,,,,,recombination,ITO,20,,,,,,,,,,,,,,Ag,ITO/Ag,70,,,,,,,,p-i-n,,,,-,-,1.03,SnO2,,,ITO,90,90,,,,,,,Tracking,,,,,25.9,,,No,,,,,,,,,
Wang et al.,https://www.sciencedirect.com/science/article/pii/S2542435123003975#undfig1,"HTL molecular engineering, 2PACz control",15/11/2023,2023,SHJ,,,,,,,,,,,,,,,,,,,,,,,recombination,ITO,20,,,,,,,,,,,,,,Ag,ITO/Ag,70,,,,,,,,p-i-n,,,,-,-,1.03,SnO2,,,ITO,90,90,,,,,,,Unclear,,,,,26.2,,,No,,,,,,,,,
Wang et al.,https://www.sciencedirect.com/science/article/pii/S2542435123003975#undfig1,"HTL molecular engineering, 2PACz control",15/11/2023,2023,SHJ,,,,,,,,,,,,,,,,,,,,,,,recombination,ITO,20,,,,,,,,,,,,,,Ag,ITO/Ag,70,,,,,,,,p-i-n,,,,-,-,1.03,SnO2,,,ITO,90,90,,,,,,,Tracking,,,,,26.2,,,No,,,,,,,,,
Xiong et al.,https://onlinelibrary.wiley.com/doi/full/10.1002/smll.202308024,Gradient SnOx buffer,22/11/2023,2023,SHJ,,,,,,,,,,,,,,,,,,,,,,,recombination,ITO,15,,,,,,,,,,,,,,Not clear,Not clear,Not clear,,,,,,,,p-i-n,,,,-,-,1,"SnO2, gradient",,,IZO,80,80,,,,,,,Reverse,,,,,28.89,,,No,,,,,,,,,
Xiong et al.,https://onlinelibrary.wiley.com/doi/full/10.1002/smll.202308024,Gradient SnOx buffer,22/11/2023,2023,SHJ,,,,,,,,,,,,,,,,,,,,,,,recombination,ITO,15,,,,,,,,,,,,,,Not clear,Not clear,Not clear,,,,,,,,p-i-n,,,,-,-,1,"SnO2, gradient",,,IZO,80,80,,,,,,,Forward,,,,,28.04,,,No,,,,,,,,,
Xiong et al.,https://onlinelibrary.wiley.com/doi/full/10.1002/smll.202308024,Gradient SnOx buffer,22/11/2023,2023,SHJ,,,,,,,,,,,,,,,,,,,,,,,recombination,ITO,15,,,,,,,,,,,,,,Not clear,Not clear,Not clear,,,,,,,,p-i-n,,,,-,-,1,"SnO2, gradient",,,IZO,80,80,,,,,,,Stabilised,,,,,28.5,,,No,,,,,,,,,
Xiong et al.,https://onlinelibrary.wiley.com/doi/full/10.1002/smll.202308024,Gradient SnOx buffer,22/11/2023,2023,SHJ,,,,,,,,,,,,,,,,,,,,,,,recombination,ITO,15,,,,,,,,,,,,,,Not clear,Not clear,Not clear,,,,,,,,p-i-n,,,,-,-,1.008,"SnO2, gradient",,,IZO,80,80,,,,,,,Reverse,,,,,28.02,,,Yes,,,,,,,,,
Xiong et al.,https://onlinelibrary.wiley.com/doi/full/10.1002/smll.202308024,Gradient SnOx buffer,22/11/2023,2023,SHJ,,,,,,,,,,,,,,,,,,,,,,,recombination,ITO,15,,,,,,,,,,,,,,Not clear,Not clear,Not clear,,,,,,,,p-i-n,,,,-,-,1.008,"SnO2, gradient",,,IZO,80,80,,,,,,,Forward,,,,,26.99,,,Yes,,,,,,,,,
Pappenberger et al.,https://onlinelibrary.wiley.com/doi/full/10.1002/adfm.202311424,Bandgap engineering,27/11/2023,2023,Not clear,,,,,,,,,,,,,,,,,,,,,,,recombination,ITO,Not clear,,,,,,,,,,,,,,Not clear,Not clear, not clear,,,,,,,,p-i-n,,,,-,-,1.04,SnO2,,,IZO,90,90,,,,,,,Reverse,,,,,23.7,,,No,,,,,,,,,
Pappenberger et al.,https://onlinelibrary.wiley.com/doi/full/10.1002/adfm.202311424,Bandgap engineering,27/11/2023,2023,Not clear,,,,,,,,,,,,,,,,,,,,,,,recombination,ITO,Not clear,,,,,,,,,,,,,,Not clear,Not clear, not clear,,,,,,,,p-i-n,,,,-,-,1.04,SnO2,,,IZO,90,90,,,,,,,Reverse,,,,,21.89,,,No,,,,,,,,,
Xu et al.,https://onlinelibrary.wiley.com/doi/full/10.1002/adfm.202312037,Fully vapour-deposited pvk,29/11/2023,2023,SHJ,,,,,,,,,,,,,,,,,,,,,,,recombination,ITO,20,,,,,,,,,,,,,,Ag,ITO/Ag,70,,,,,,,,p-i-n,,,,-,-,0.25,SnO2,,,ITO,Not clear,Not clear,,,,,,,Not clear,,,,,27.43,,,No,,,,,,,,,
Sun et al.,https://onlinelibrary.wiley.com/doi/full/10.1002/smll.202308553,Ionic liquid polmer interlayer,15/12/2023,2023,SHJ,,,,,,,,,,,,,,,,,,,,,,,recombination,ITO,20,,,,,,,,,,,,,,Ag,ITO/Ag,80,,,,,,,,p-i-n,,,,-,-,1.2,SnO2,,,IZO,120,120,,,,,,,Reverse,,,,,27.51,,,No,,,,,,,,,
Sun et al.,https://onlinelibrary.wiley.com/doi/full/10.1002/smll.202308553,Ionic liquid polmer interlayer,15/12/2023,2023,SHJ,,,,,,,,,,,,,,,,,,,,,,,recombination,ITO,20,,,,,,,,,,,,,,Ag,ITO/Ag,80,,,,,,,,p-i-n,,,,-,-,1.2,SnO2,,,IZO,120,120,,,,,,,Forward,,,,,27.14,,,No,,,,,,,,,
Qiao et al.,https://onlinelibrary.wiley.com/doi/full/10.1002/aenm.202302983,Potassium sorbate additive,17/12/2023,2023,polo,,,,,,,,,,,,,,,,,,,,,,,recombination,ITO,20,,,,,,,,,,,,,,Ag/Al,Ag/Al,0,,,,,,,,p-i-n,,,,-,-,1.087,SnO2,,,IZO,100,100,,,,,,,Tracking,,,,,30.72,,,No,,,,,,,,,
Qiao et al.,https://onlinelibrary.wiley.com/doi/full/10.1002/aenm.202302983,Potassium sorbate additive,17/12/2023,2023,polo,,,,,,,,,,,,,,,,,,,,,,,recombination,ITO,20,,,,,,,,,,,,,,Ag/Al,Ag/Al,0,,,,,,,,p-i-n,,,,-,-,1.087,SnO2,,,IZO,100,100,,,,,,,Reverse,,,,,30.09,,,Yes,,,,,,,,,
Qiao et al.,https://onlinelibrary.wiley.com/doi/full/10.1002/aenm.202302983,Potassium sorbate additive,17/12/2023,2023,polo,,,,,,,,,,,,,,,,,,,,,,,recombination,ITO,20,,,,,,,,,,,,,,Ag/Al,Ag/Al,0,,,,,,,,p-i-n,,,,-,-,1.087,SnO2,,,IZO,100,100,,,,,,,Forward,,,,,29.85,,,Yes,,,,,,,,,
Liu et al.,https://onlinelibrary.wiley.com/doi/full/10.1002/anie.202317972,Polymer passivation,20/12/2023,2023,SHJ,,,,,,,,,,,,,,,,,,,,,,,recombination,ITO,20,,,,,,,,,,,,,,Ag,ITO/Ag,Not clear,,,,,,,,p-i-n,,,,-,-,1,SnO2,,,IZO,100,100,,,,,,,Reverse,,,,,28.24,,,No,,,,,,,,,
Liu et al.,https://onlinelibrary.wiley.com/doi/full/10.1002/anie.202317972,Polymer passivation,20/12/2023,2023,SHJ,,,,,,,,,,,,,,,,,,,,,,,recombination,ITO,20,,,,,,,,,,,,,,Ag,ITO/Ag,Not clear,,,,,,,,p-i-n,,,,-,-,1,SnO2,,,IZO,100,100,,,,,,,Forward,,,,,27.98,,,No,,,,,,,,,
Liu et al.,https://onlinelibrary.wiley.com/doi/full/10.1002/anie.202317972,Polymer passivation,20/12/2023,2023,SHJ,,,,,,,,,,,,,,,,,,,,,,,recombination,ITO,20,,,,,,,,,,,,,,Ag,ITO/Ag,Not clear,,,,,,,,p-i-n,,,,-,-,1,SnO2,,,IZO,100,100,,,,,,,Tracking,,,,,27.7,,,No,,,,,,,,,
Er-raji et al.,https://onlinelibrary.wiley.com/doi/10.1002/pip.3770,Full texturing,27/12/2023,2023,SHJ,,,,,,,,,,,,,,,,,,,,,,,recombination,ITO,Not clear,,,,,,,,,,,,,,Ag,ITO/Ag,Not clear,,,,,,,,p-i-n,,,,-,-,1,SnO2,,,ITO,Not clear,Not clear,,,,,,,Reverse,,,,,26.6,,,No,,,,,,,,,
Er-raji et al.,https://onlinelibrary.wiley.com/doi/10.1002/pip.3770,Full texturing,27/12/2023,2023,SHJ,,,,,,,,,,,,,,,,,,,,,,,recombination,ITO,Not clear,,,,,,,,,,,,,,Ag,ITO/Ag,Not clear,,,,,,,,p-i-n,,,,-,-,1,SnO2,,,ITO,Not clear,Not clear,,,,,,,Forward,,,,,26.5,,,No,,,,,,,,,
Er-raji et al.,https://onlinelibrary.wiley.com/doi/full/10.1002/solr.202300659,Loss analysis study,27/12/2023,2023,SHJ,,,,,,,,,,,,,,,,,,,,,,,recombination,ITO,10,,,,,,,,,,,,,,Ag,ITO/Ag,Not clear,,,,,,,,p-i-n,,,,-,-,1,SnO2,,,ITO,15,15,,,,,,,Tracking,,,,,26.7,,,No,,,,,,,,,
Yang et al.,https://onlinelibrary.wiley.com/doi/full/10.1002/aenm.202303149,2-FNA passivator ,29/12/2023,2023,SHJ,,,,,,,,,,,,,,,,,,,,,,,recombination,ITO,20,,,,,,,,,,,,,,Ag,ITO/Ag,Not clear,,,,,,,,p-i-n,,,,-,-,1.2,SnO2,,,IZO,110,110,,,,,,,Reverse,,,,,28.61,,,No,,,,,,,,,
Yang et al.,https://onlinelibrary.wiley.com/doi/full/10.1002/aenm.202303149,2-FNA passivator ,29/12/2023,2023,SHJ,,,,,,,,,,,,,,,,,,,,,,,recombination,ITO,20,,,,,,,,,,,,,,Ag,ITO/Ag,Not clear,,,,,,,,p-i-n,,,,-,-,1.2,SnO2,,,IZO,110,110,,,,,,,Forward,,,,,27.85,,,No,,,,,,,,,
Yang et al.,https://onlinelibrary.wiley.com/doi/full/10.1002/aenm.202303149,2-FNA passivator - control ,29/12/2023,2023,SHJ,,,,,,,,,,,,,,,,,,,,,,,recombination,ITO,20,,,,,,,,,,,,,,Ag,ITO/Ag,Not clear,,,,,,,,p-i-n,,,,-,-,1.2,SnO2,,,IZO,110,110,,,,,,,Reverse,,,,,27.08,,,No,,,,,,,,,
Yang et al.,https://onlinelibrary.wiley.com/doi/full/10.1002/aenm.202303149,2-FNA passivator - control ,29/12/2023,2023,SHJ,,,,,,,,,,,,,,,,,,,,,,,recombination,ITO,20,,,,,,,,,,,,,,Ag,ITO/Ag,Not clear,,,,,,,,p-i-n,,,,-,-,1.2,SnO2,,,IZO,110,110,,,,,,,Forward,,,,,26.99,,,No,,,,,,,,,
Li et al.,https://www.sciencedirect.com/science/article/pii/S2211285524000338,CsCl-based pvk,19/01/2024,2024,SHJ,,,,,,,,,,,,,,,,,,,,,,,not clear,Not clear,Not clear,,,,,,,,,,,,,,Not clear,Not clear,Not clear,,,,,,,,p-i-n,,,,-,-,0.5003,SnO2,,,IZO,100,100,,,,,,,Forward,,,,,27.1,,,No,,,,,,,,,
Li et al.,https://www.sciencedirect.com/science/article/pii/S2211285524000338,CsCl-based pvk,19/01/2024,2024,SHJ,,,,,,,,,,,,,,,,,,,,,,,not clear,Not clear,Not clear,,,,,,,,,,,,,,Not clear,Not clear,Not clear,,,,,,,,p-i-n,,,,-,-,0.5003,SnO2,,,IZO,100,100,,,,,,,Reverse,,,,,29.22,,,No,,,,,,,,,
Li et al.,https://www.sciencedirect.com/science/article/pii/S2211285524000338,CsCl-based pvk,19/01/2024,2024,SHJ,,,,,,,,,,,,,,,,,,,,,,,not clear,Not clear,Not clear,,,,,,,,,,,,,,Not clear,Not clear,Not clear,,,,,,,,p-i-n,,,,-,-,0.5003,SnO2,,,IZO,100,100,,,,,,,Not clear,,,,,27.87,,,No,,,,,,,,,
Li et al.,https://www.sciencedirect.com/science/article/pii/S2211285524000338,CsCl-based pvk - control CsBr,19/01/2024,2024,SHJ,,,,,,,,,,,,,,,,,,,,,,,not clear,Not clear,Not clear,,,,,,,,,,,,,,Not clear,Not clear,Not clear,,,,,,,,p-i-n,,,,-,-,0.5003,SnO2,,,IZO,100,100,,,,,,,Not clear,,,,,26.67,,,No,,,,,,,,,
Li et al.,https://www.sciencedirect.com/science/article/pii/S2211285524000338,CsCl-based pvk,19/01/2024,2024,SHJ,,,,,,,,,,,,,,,,,,,,,,,not clear,Not clear,Not clear,,,,,,,,,,,,,,Not clear,Not clear,Not clear,,,,,,,,p-i-n,,,,-,-,11.25,SnO2,,,IZO,100,100,,,,,,,Not clear,,,,,25.43,,,No,,,,,,,,,
Said et al.,https://www.nature.com/articles/s41467-024-44974-0,Sublimed C60,24/01/2024,2024,SHJ,,,,,,,,,,,,,,,,,,,,,,,recombination,ITO,Not clear,,,,,,,,,,,,,,Ag,IZrO/Ag,Not clear,,,,,,,,p-i-n,,,,,,1.04,SnOx,,,IZO,40,40,,,,,,,Not clear,,,,,31.2,,,No,,,,,,,,,
Said et al.,https://www.nature.com/articles/s41467-024-44974-0,Sublimed C60,24/01/2024,2024,SHJ,,,,,,,,,,,,,,,,,,,,,,,recombination,ITO,Not clear,,,,,,,,,,,,,,Ag,IZrO/Ag,Not clear,,,,,,,,p-i-n,,,,,,1.0005,SnOx,,,IZO,40,40,,,,,,,Tracking,,,,,30.9,,,Yes,,,,,,,,,
Said et al.,https://www.nature.com/articles/s41467-024-44974-0,Sublimed C60. Thermally cycled C60,24/01/2024,2024,SHJ,,,,,,,,,,,,,,,,,,,,,,,recombination,ITO,Not clear,,,,,,,,,,,,,,Ag,IZrO/Ag,Not clear,,,,,,,,p-i-n,,,,,,1.04,SnOx,,,IZO,40,40,,,,,,,Not clear,,,,,30.6,,,No,,,,,,,,,
Subbiah et al.,https://pubs.acs.org/doi/10.1021/acsenergylett.4c00070,"Blade-coated pvk, molecular doping MeO:Br-2PACz",31/01/2024,2024,SHJ,,,,,,,,,,,,,,,,,,,,,,,recombination,IZO,5,,,,,,,,,,,,,,Ag,ITO/Ag,20,,,,,,,,p-i-n,,,,,,1,SnOx,,,IZO,40,40,,,,,,,Not clear,,,,,29.7,,,No,,,,,,,,,
Artuk et al.,https://onlinelibrary.wiley.com/doi/10.1002/adma.202311745,ALD AlOx perovskite/C60 interlayer. SiOx-NPs at interconnection and at rear. IZO power variation 50-70 W through the stack. 90% In2O3,01/02/2024,2024,SHJ,,,,,,,,,,,,,,,,,,,,,,,recombination,ITO,20,,,,,,,,,,,,,,Ag,IZrO/SiOx/Ag,Not clear,,,,,,,,p-i-n,,,,,,1.21,SnOx,,,IZO,35,35,,,,,,,Tracking,,,,,30.4,,,No,,,,,,,,,
Artuk et al.,https://onlinelibrary.wiley.com/doi/10.1002/adma.202311745,ALD AlOx perovskite/C60 interlayer. SiOx-NPs at interconnection and at rear. IZO power variation 50-70 W through the stack. 90% In2O3,01/02/2024,2024,SHJ,,,,,,,,,,,,,,,,,,,,,,,recombination,ITO,20,,,,,,,,,,,,,,Ag,IZrO/SiOx/Ag,Not clear,,,,,,,,p-i-n,,,,,,1.21,SnOx,,,IZO,35,35,,,,,,,Reverse,,,,,30.7,,,No,,,,,,,,,
Artuk et al.,https://onlinelibrary.wiley.com/doi/10.1002/adma.202311745,ALD AlOx perovskite/C60 interlayer. SiOx-NPs at interconnection and at rear. IZO power variation 50-70 W through the stack. 90% In2O3. Control - no AlOx,01/02/2024,2024,SHJ,,,,,,,,,,,,,,,,,,,,,,,recombination,ITO,20,,,,,,,,,,,,,,Ag,IZrO/SiOx/Ag,Not clear,,,,,,,,p-i-n,,,,,,1.1672,SnOx,,,IZO,35,35,,,,,,,Tracking,,,,,29.89,,,Yes,,,,,,,,,
Artuk et al.,https://onlinelibrary.wiley.com/doi/10.1002/adma.202311745,ALD AlOx perovskite/C60 interlayer. SiOx-NPs at interconnection and at rear. IZO power variation 50-70 W through the stack. 90% In2O3. Control - no AlOx,01/02/2024,2024,SHJ,,,,,,,,,,,,,,,,,,,,,,,recombination,ITO,20,,,,,,,,,,,,,,Ag,IZrO/SiOx/Ag,Not clear,,,,,,,,p-i-n,,,,,,1.21,SnOx,,,IZO,35,35,,,,,,,Tracking,,,,,29.4,,,No,,,,,,,,,
Lee et al.,https://onlinelibrary.wiley.com/doi/full/10.1002/pip.3784,Local contact interlayer for PERC bottom cell,04/02/2024,2024,homojunction,,,,,,,,,,,,,,,,,,,,,,,recombination,ITO,20,,,,,,,,,,,,,,Al,Al,0,,,,,,,,p-i-n,,,,,,0.25,None,,,IZO,150,150,,,,,,,Not clear,,,,,20.88,,,No,,,,,,,,,
Lee et al.,https://onlinelibrary.wiley.com/doi/full/10.1002/pip.3784,"Local contact interlayer for PERC bottom cell - control, ITO only",04/02/2024,2024,homojunction,,,,,,,,,,,,,,,,,,,,,,,recombination,ITO,20,,,,,,,,,,,,,,Al,Al,0,,,,,,,,p-i-n,,,,,,0.25,None,,,IZO,150,150,,,,,,,Not clear,,,,,20.27,,,No,,,,,,,,,
Tao et al.,https://pubs.acs.org/doi/10.1021/acsenergylett.4c00110,FPEAI additive. 80% In2O3 IZO front TCO,12/03/2024,2024,SHJ,,,,,,,,,,,,,,,,,,,,,,,recombination,ITO,20,,,,,,,,,,,,,,Ag,ITO/Ag,70,,,,,,,,p-i-n,,,,,,0.25,SnOx,,,IZO,100,100,,,,,,,Not clear,,,,,29.57,,,No,,,,,,,,,
Tao et al.,https://pubs.acs.org/doi/10.1021/acsenergylett.4c00110,FPEAI additive. 80% In2O3 IZO front TCO,12/03/2024,2024,SHJ,,,,,,,,,,,,,,,,,,,,,,,recombination,ITO,20,,,,,,,,,,,,,,Ag,ITO/Ag,70,,,,,,,,p-i-n,,,,,,0.25,SnOx,,,IZO,100,100,,,,,,,Not clear,,,,,28.91,,,No,,,,,,,,,
Tao et al.,https://pubs.acs.org/doi/10.1021/acsenergylett.4c00110,FPEAI additive. 80% In2O3 IZO front TCO. Control,12/03/2024,2024,SHJ,,,,,,,,,,,,,,,,,,,,,,,recombination,ITO,20,,,,,,,,,,,,,,Ag,ITO/Ag,70,,,,,,,,p-i-n,,,,,,0.25,SnOx,,,IZO,100,100,,,,,,,Not clear,,,,,26.31,,,No,,,,,,,,,
Tao et al.,https://pubs.acs.org/doi/10.1021/acsenergylett.4c00110,FPEAI additive. 80% In2O3 IZO front TCO. Control,12/03/2024,2024,SHJ,,,,,,,,,,,,,,,,,,,,,,,recombination,ITO,20,,,,,,,,,,,,,,Ag,ITO/Ag,70,,,,,,,,p-i-n,,,,,,0.25,SnOx,,,IZO,100,100,,,,,,,Not clear,,,,,27.82,,,No,,,,,,,,,
Kikelj et al.,https://www.sciencedirect.com/science/article/pii/S254243512400028X,"2T, 3T comparison",20/03/2024,2024,IBC,,,,,,,,,,,,,,,,,,,,,,,recombination,ITO,10,,,,,,,,,,,,,,Ag,AZO/Ag,Not clear,,,,,,,,p-i-n,,,,,,24.5,SnOx,,,ITO,75,75,,,,,,,Not clear,,,,,24.29,,,No,,,,,,,,,
Kikelj et al.,https://www.sciencedirect.com/science/article/pii/S254243512400028X,"2T, 3T comparison",20/03/2024,2024,IBC,,,,,,,,,,,,,,,,,,,,,,,recombination,ITO,10,,,,,,,,,,,,,,Ag,AZO/Ag,Not clear,,,,,,,,p-i-n,,,,,,24.5,SnOx,,,ITO,75,75,,,,,,,Not clear,,,,,27.3,,,No,,,,,,,,,
Ding et al.,https://onlinelibrary.wiley.com/doi/full/10.1002/solr.202400189,2D/3D perovskite spacer,07/04/2024,2024,SHJ,,,,,,,,,,,,,,,,,,,,,,,recombination,ITO,40,,,,,,,,,,,,,,Ag,ITO/Ag,110,,,,,,,,p-i-n,,,,,,1,SnO2,,,IZO,110,110,,,,,,,Reverse,,,,,25.66,,,No,,,,,,,,,
Ding et al.,https://onlinelibrary.wiley.com/doi/full/10.1002/solr.202400189,2D/3D perovskite spacer,07/04/2024,2024,SHJ,,,,,,,,,,,,,,,,,,,,,,,recombination,ITO,40,,,,,,,,,,,,,,Ag,ITO/Ag,110,,,,,,,,p-i-n,,,,,,1,SnO2,,,IZO,110,110,,,,,,,Forward,,,,,25.5,,,No,,,,,,,,,
Ding et al.,https://onlinelibrary.wiley.com/doi/full/10.1002/solr.202400189,2D/3D perovskite spacer,07/04/2024,2024,SHJ,,,,,,,,,,,,,,,,,,,,,,,recombination,ITO,40,,,,,,,,,,,,,,Ag,ITO/Ag,110,,,,,,,,p-i-n,,,,,,1,SnO2,,,IZO,110,110,,,,,,,Tracking,,,,,25.2,,,No,,,,,,,,,
Jiang et al.,https://onlinelibrary.wiley.com/doi/full/10.1002/adfm.202401900,Sub-micron random pyramid,11/04/2024,2024,polo,,,,,,,,,,,,,,,,,,,,,,,recombination,IZO,30,,,,,,,,,,,,,,Cr/Ag,Cr/Ag,0,,,,,,,,p-i-n,,,,,,0.1,BCP:Ag,,,IZO,60,60,,,,,,,Not clear,,,,,28.67,,,No,,,,,,,,,
Jiang et al.,https://onlinelibrary.wiley.com/doi/full/10.1002/adfm.202401900,Sub-micron random pyramid,11/04/2024,2024,polo,,,,,,,,,,,,,,,,,,,,,,,recombination,IZO,30,,,,,,,,,,,,,,Cr/Ag,Cr/Ag,0,,,,,,,,p-i-n,,,,,,0.1,BCP:Ag,,,IZO,60,60,,,,,,,Not clear,,,,,28.22,,,No,,,,,,,,,
Jiang et al.,https://onlinelibrary.wiley.com/doi/full/10.1002/adfm.202401900,"Sub-micron random pyramid - control, polished",11/04/2024,2024,polo,,,,,,,,,,,,,,,,,,,,,,,recombination,IZO,30,,,,,,,,,,,,,,Cr/Ag,Cr/Ag,0,,,,,,,,p-i-n,,,,,,0.1,BCP:Ag,,,IZO,60,60,,,,,,,Not clear,,,,,26.45,,,No,,,,,,,,,
Jiang et al.,https://onlinelibrary.wiley.com/doi/full/10.1002/adfm.202401900,"Sub-micron random pyramid - control, polished",11/04/2024,2024,polo,,,,,,,,,,,,,,,,,,,,,,,recombination,IZO,30,,,,,,,,,,,,,,Cr/Ag,Cr/Ag,0,,,,,,,,p-i-n,,,,,,0.1,BCP:Ag,,,IZO,60,60,,,,,,,Not clear,,,,,26.26,,,No,,,,,,,,,
Jiang et al.,https://onlinelibrary.wiley.com/doi/full/10.1002/adfm.202401900,Sub-micron random pyramid,11/04/2024,2024,polo,,,,,,,,,,,,,,,,,,,,,,,recombination,IZO,30,,,,,,,,,,,,,,Cr/Ag,Cr/Ag,0,,,,,,,,p-i-n,,,,,,0.1,BCP:Ag,,,IZO,60,60,,,,,,,Tracking,,,,,28.43,,,No,,,,,,,,,
Ding et al.,https://onlinelibrary.wiley.com/doi/full/10.1002/solr.202400134 ,Poly-Si passivation improvement in TOPCon for better interconnect ,19/04/2024,2024,polo,,,,,,,,,,,,,,,,,,,,,,,recombination,ITO,Not clear,,,,,,,,,,,,,,Not clear,Not clear,0,,,,,,,,n-i-p,,,,,,0.135,MoOx,,,IZO,60,60,,,,,,,Not clear,,,,,25.12,,,No,,,,,,,,,
Wang et al.,https://onlinelibrary.wiley.com/doi/full/10.1002/aenm.202400151,"Small molecular additive, inorganic pvk",25/04/2024,2024,SHJ,,,,,,,,,,,,,,,,,,,,,,,recombination,ITO,20,,,,,,,,,,,,,,Ag,ITO/Ag,120,,,,,,,,n-i-p,,,,,,0.5003,MoOx,,,IZO,120,120,,,,,,,Reverse,,,,,27.27,,,No,,,,,,,,,
Wang et al.,https://onlinelibrary.wiley.com/doi/full/10.1002/aenm.202400151,"Small molecular additive, inorganic pvk",25/04/2024,2024,SHJ,,,,,,,,,,,,,,,,,,,,,,,recombination,ITO,20,,,,,,,,,,,,,,Ag,ITO/Ag,120,,,,,,,,n-i-p,,,,,,0.5003,MoOx,,,IZO,120,120,,,,,,,Forward,,,,,22.36,,,No,,,,,,,,,
Wang et al.,https://onlinelibrary.wiley.com/doi/full/10.1002/aenm.202400151,"Small molecular additive, inorganic pvk",25/04/2024,2024,SHJ,,,,,,,,,,,,,,,,,,,,,,,recombination,ITO,20,,,,,,,,,,,,,,Ag,ITO/Ag,120,,,,,,,,n-i-p,,,,,,0.5003,MoOx,,,IZO,120,120,,,,,,,Tracking,,,,,26.81,,,No,,,,,,,,,
Wang et al.,https://onlinelibrary.wiley.com/doi/full/10.1002/aenm.202400151,"Small molecular additive, inorganic pvk - control",25/04/2024,2024,SHJ,,,,,,,,,,,,,,,,,,,,,,,recombination,ITO,20,,,,,,,,,,,,,,Ag,ITO/Ag,120,,,,,,,,n-i-p,,,,,,0.5003,MoOx,,,IZO,120,120,,,,,,,Reverse,,,,,24.85,,,No,,,,,,,,,
Wang et al.,https://onlinelibrary.wiley.com/doi/full/10.1002/aenm.202400151,"Small molecular additive, inorganic pvk - control",25/04/2024,2024,SHJ,,,,,,,,,,,,,,,,,,,,,,,recombination,ITO,20,,,,,,,,,,,,,,Ag,ITO/Ag,120,,,,,,,,n-i-p,,,,,,0.5003,MoOx,,,IZO,120,120,,,,,,,Forward,,,,,18.75,,,No,,,,,,,,,
Su et al.,https://www.tynxb.org.cn/EN/10.19912/j.0254-0096.tynxb.2023-1438,HTL-free,28/04/2024,2024,polo,,,,,,,,,,,,,,,,,,,,,,,recombination,IZO,10,,,,,,,,,,,,,,Cr/Ag,Cr/Ag,0,,,,,,,,p-i-n,,,,,,0.135,BCP:Ag,,,IZO,100,100,,,,,,,Reverse,,,,,28.01,,,No,,,,,,,,,
Su et al.,https://www.tynxb.org.cn/EN/10.19912/j.0254-0096.tynxb.2023-1438,HTL-free,28/04/2024,2024,polo,,,,,,,,,,,,,,,,,,,,,,,recombination,IZO,10,,,,,,,,,,,,,,Cr/Ag,Cr/Ag,0,,,,,,,,p-i-n,,,,,,0.135,BCP:Ag,,,IZO,100,100,,,,,,,Forward,,,,,27.83,,,No,,,,,,,,,
Liu et al.,https://link.springer.com/article/10.1007/s40820-024-01406-4#Fig5,F-PMAI additive,02/05/2024,2024,SHJ,,,,,,,,,,,,,,,,,,,,,,,tunnelling,nc-Si:H(n/p),Not clear,,,,,,,,,,,,,,Ag,ITO/Ag,Not clear,,,,,,,,p-i-n,,,,,,0.5003,SnO2,,,IZO,110,110,,,,,,,Reverse,,,,,30.05,,,No,,,,,,,,,
Liu et al.,https://link.springer.com/article/10.1007/s40820-024-01406-4#Fig5,F-PMAI additive,02/05/2024,2024,SHJ,,,,,,,,,,,,,,,,,,,,,,,tunnelling,nc-Si:H(n/p),Not clear,,,,,,,,,,,,,,Ag,ITO/Ag,Not clear,,,,,,,,p-i-n,,,,,,0.5003,SnO2,,,IZO,110,110,,,,,,,Forward,,,,,29.32,,,No,,,,,,,,,
Liu et al.,https://link.springer.com/article/10.1007/s40820-024-01406-4#Fig5,F-PMAI additive,02/05/2024,2024,SHJ,,,,,,,,,,,,,,,,,,,,,,,tunnelling,nc-Si:H(n/p),Not clear,,,,,,,,,,,,,,Ag,ITO/Ag,Not clear,,,,,,,,p-i-n,,,,,,0.5003,SnO2,,,IZO,110,110,,,,,,,Tracking,,,,,29.4,,,No,,,,,,,,,
Liu et al.,https://link.springer.com/article/10.1007/s40820-024-01406-4#Fig5,F-PMAI additive - control no additive,02/05/2024,2024,SHJ,,,,,,,,,,,,,,,,,,,,,,,tunnelling,nc-Si:H(n/p),Not clear,,,,,,,,,,,,,,Ag,ITO/Ag,Not clear,,,,,,,,p-i-n,,,,,,0.5003,SnO2,,,IZO,110,110,,,,,,,Reverse,,,,,27.61,,,No,,,,,,,,,
Liu et al.,https://link.springer.com/article/10.1007/s40820-024-01406-4#Fig5,F-PMAI additive - control no additive,02/05/2024,2024,SHJ,,,,,,,,,,,,,,,,,,,,,,,tunnelling,nc-Si:H(n/p),Not clear,,,,,,,,,,,,,,Ag,ITO/Ag,Not clear,,,,,,,,p-i-n,,,,,,0.5003,SnO2,,,IZO,110,110,,,,,,,Tracking,,,,,24.01,,,No,,,,,,,,,
Chen et al.,https://pubs.aip.org/aip/apl/article/124/20/203502/3293251,Edge passivation,15/05/2024,2024,SHJ,,,,,,,,,,,,,,,,,,,,,,,recombination,ITO,20,,,,,,,,,,,,,,Ag,ITO/Ag,80,,,,,,,,p-i-n,,,,,,0.5,SnO2,,,IZO,100,100,,,,,,,Not clear,,,,,29.48,,,No,,,,,,,,,
Chen et al.,https://pubs.aip.org/aip/apl/article/124/20/203502/3293251,Edge passivation,15/05/2024,2024,SHJ,,,,,,,,,,,,,,,,,,,,,,,recombination,ITO,20,,,,,,,,,,,,,,Ag,ITO/Ag,80,,,,,,,,p-i-n,,,,,,0.5,SnO2,,,IZO,100,100,,,,,,,Not clear,,,,,27.81,,,No,,,,,,,,,
Chen et al.,https://pubs.aip.org/aip/apl/article/124/20/203502/3293251,Edge passivation. Control,15/05/2024,2024,SHJ,,,,,,,,,,,,,,,,,,,,,,,recombination,ITO,20,,,,,,,,,,,,,,Ag,ITO/Ag,80,,,,,,,,p-i-n,,,,,,0.5,SnO2,,,IZO,100,100,,,,,,,Not clear,,,,,28.94,,,No,,,,,,,,,
Chen et al.,https://pubs.aip.org/aip/apl/article/124/20/203502/3293251,Edge passivation. Control,15/05/2024,2024,SHJ,,,,,,,,,,,,,,,,,,,,,,,recombination,ITO,20,,,,,,,,,,,,,,Ag,ITO/Ag,80,,,,,,,,p-i-n,,,,,,0.5,SnO2,,,IZO,100,100,,,,,,,Not clear,,,,,26.53,,,No,,,,,,,,,
Pyun et al.,https://pubs.acs.org/doi/10.1021/acsami.4c01864,TiS2 recombination layer,21/05/2024,2024,polo,,,,,,,,,,,,,,,,,,,,,,,recombination,TiSi2,50,,,,,,,,,,,,,,Ag,Ag,0,,,,,,,,n-i-p,,,,,,1,MoOx,,,ITO,180,180,,,,,,,Not clear,,,,,16.23,,,No,,,,,,,,,
Pyun et al.,https://pubs.acs.org/doi/10.1021/acsami.4c01864,TiS2 recombination layer,21/05/2024,2024,polo,,,,,,,,,,,,,,,,,,,,,,,recombination,TiSi2,50,,,,,,,,,,,,,,Ag,Ag,0,,,,,,,,n-i-p,,,,,,1,MoOx,,,ITO,180,180,,,,,,,Tracking,,,,,15.48,,,No,,,,,,,,,
Wang et al.,https://onlinelibrary.wiley.com/doi/full/10.1002/aenm.202401039,CcPF6 additive,22/05/2024,2024,SHJ,,,,,,,,,,,,,,,,,,,,,,,recombination,ITO,15,,,,,,,,,,,,,,Ag,ITO/Ag,80,,,,,,,,p-i-n,,,,,,1,SnO2,,,IZO,80,80,,,,,,,Not clear,,,,,30.78,,,No,,,,,,,,,
Wang et al.,https://onlinelibrary.wiley.com/doi/full/10.1002/aenm.202401039,CcPF6 additive - Control no additive,22/05/2024,2024,SHJ,,,,,,,,,,,,,,,,,,,,,,,recombination,ITO,15,,,,,,,,,,,,,,Ag,ITO/Ag,80,,,,,,,,p-i-n,,,,,,1,SnO2,,,IZO,80,80,,,,,,,Not clear,,,,,27.35,,,No,,,,,,,,,
Wang et al.,https://onlinelibrary.wiley.com/doi/full/10.1002/aenm.202401039,CcPF6 additive,22/05/2024,2024,SHJ,,,,,,,,,,,,,,,,,,,,,,,recombination,ITO,15,,,,,,,,,,,,,,Ag,ITO/Ag,80,,,,,,,,p-i-n,,,,,,1,SnO2,,,IZO,80,80,,,,,,,Reverse,,,,,30.43,,,Yes,,,,,,,,,
Wang et al.,https://onlinelibrary.wiley.com/doi/full/10.1002/aenm.202401039,CcPF6 additive,22/05/2024,2024,SHJ,,,,,,,,,,,,,,,,,,,,,,,recombination,ITO,15,,,,,,,,,,,,,,Ag,ITO/Ag,80,,,,,,,,p-i-n,,,,,,1,SnO2,,,IZO,80,80,,,,,,,Forward,,,,,30.17,,,Yes,,,,,,,,,
Wang et al.,https://onlinelibrary.wiley.com/doi/full/10.1002/aenm.202401039,CcPF6 additive,22/05/2024,2024,SHJ,,,,,,,,,,,,,,,,,,,,,,,recombination,ITO,15,,,,,,,,,,,,,,Ag,ITO/Ag,80,,,,,,,,p-i-n,,,,,,1,SnO2,,,IZO,80,80,,,,,,,Tracking,,,,,29.9,,,Yes,,,,,,,,,
Ji et al.,https://onlinelibrary.wiley.com/doi/10.1002/anie.202407766,AlOx interlayer perovskite/AlOx/C60. Control no AlOx,22/05/2024,2024,SHJ,,,,,,,,,,,,,,,,,,,,,,,recombination,ITO,40,,,,,,,,,,,,,,Ag,ITO/Ag,115,,,,,,,,p-i-n,,,,,,1,SnOx,,,IZO,70,70,,,,,,,Reverse,,,,,26.02,,,No,,,,,,,,,
Ji et al.,https://onlinelibrary.wiley.com/doi/10.1002/anie.202407766,AlOx interlayer perovskite/AlOx/C60. Control no AlOx,22/05/2024,2024,SHJ,,,,,,,,,,,,,,,,,,,,,,,recombination,ITO,40,,,,,,,,,,,,,,Ag,ITO/Ag,115,,,,,,,,p-i-n,,,,,,1,SnOx,,,IZO,70,70,,,,,,,Forward,,,,,26.11,,,No,,,,,,,,,
Ji et al.,https://onlinelibrary.wiley.com/doi/10.1002/anie.202407766,AlOx interlayer perovskite/AlOx/C60,22/05/2024,2024,SHJ,,,,,,,,,,,,,,,,,,,,,,,recombination,ITO,40,,,,,,,,,,,,,,Ag,ITO/Ag,115,,,,,,,,p-i-n,,,,,,1,SnOx,,,IZO,70,70,,,,,,,Reverse,,,,,28.5,,,No,,,,,,,,,
Ji et al.,https://onlinelibrary.wiley.com/doi/10.1002/anie.202407766,AlOx interlayer perovskite/AlOx/C60,22/05/2024,2024,SHJ,,,,,,,,,,,,,,,,,,,,,,,recombination,ITO,40,,,,,,,,,,,,,,Ag,ITO/Ag,115,,,,,,,,p-i-n,,,,,,1,SnOx,,,IZO,70,70,,,,,,,Forward,,,,,28.45,,,No,,,,,,,,,
Ji et al.,https://onlinelibrary.wiley.com/doi/10.1002/anie.202407766,AlOx interlayer perovskite/AlOx/C60,22/05/2024,2024,SHJ,,,,,,,,,,,,,,,,,,,,,,,recombination,ITO,40,,,,,,,,,,,,,,Ag,ITO/Ag,115,,,,,,,,p-i-n,,,,,,1,SnOx,,,IZO,70,70,,,,,,,Tracking,,,,,28.05,,,No,,,,,,,,,
Ding et al.,https://onlinelibrary.wiley.com/doi/full/10.1002/advs.202401955,Study pvk under thermal stress,29/05/2024,2024,SHJ,,,,,,,,,,,,,,,,,,,,,,,recombination,ITO,40,,,,,,,,,,,,,,Ag,ITO/Ag,40,,,,,,,,n-i-p,,,,,,not specified,MoOx,,,ITO,80,80,,,,,,,Forward,,,,,27.56,,,No,,,,,,,,,
Ding et al.,https://onlinelibrary.wiley.com/doi/full/10.1002/advs.202401955,Study pvk under thermal stress,29/05/2024,2024,SHJ,,,,,,,,,,,,,,,,,,,,,,,recombination,ITO,40,,,,,,,,,,,,,,Ag,ITO/Ag,40,,,,,,,,p-i-n,,,,,,not specified,not clear,,,Not clear,not clear,not clear,,,,,,,Not clear,,,,,26.13,,,No,,,,,,,,,
Che et al.,https://www.sciencedirect.com/science/article/pii/S2211285524002349,ICO top cell,01/06/2024,2024,polo,,,,,,,,,,,,,,,,,,,,,,,inter-layer free,None,0,,,,,,,,,,,,,,Ag,ICO/Ag,Not clear,,,,,,,,p-i-n,,,,,,0.08,None,,,ICO,Not clear,Not clear,,,,,,,Reverse,,,,,25.2,,,No,,,,,,,,,
Zhang et al.,https://pubs.acs.org/doi/10.1021/acsnano.4c04341,Ligand homogenisation Br-I,03/06/2024,2024,SHJ,,,,,,,,,,,,,,,,,,,,,,,recombination,ITO,20,,,,,,,,,,,,,,Ag,ITO/Ag,70,,,,,,,,p-i-n,,,,,,1.159,SnO2,,,IZO,100,100,,,,,,,Reverse,,,,,24.29,,,No,,,,,,,,,
Zhang et al.,https://pubs.acs.org/doi/10.1021/acsnano.4c04341,Ligand homogenisation Br-I,03/06/2024,2024,SHJ,,,,,,,,,,,,,,,,,,,,,,,recombination,ITO,20,,,,,,,,,,,,,,Ag,ITO/Ag,70,,,,,,,,p-i-n,,,,,,1.159,SnO2,,,IZO,100,100,,,,,,,Forward,,,,,24.2,,,No,,,,,,,,,
Damgaci et al.,https://www.mdpi.com/1996-1944/17/11/2784,ITO annealing 200 C,06/06/2024,2024,SHJ,,,,,,,,,,,,,,,,,,,,,,,recombination,ITO,100,,,,,,,,,,,,,,Ag,ITO/Ag,40,,,,,,,,n-i-p,,,,,,1.45,None,,,ITO,77,77,,,,,,,Not clear,,,,,16.74,,,No,,,,,,,,,
Damgaci et al.,https://www.mdpi.com/1996-1944/17/11/2784,ITO annealing 200 C - control - RT,06/06/2024,2024,SHJ,,,,,,,,,,,,,,,,,,,,,,,recombination,ITO,100,,,,,,,,,,,,,,Ag,ITO/Ag,40,,,,,,,,n-i-p,,,,,,1.45,None,,,ITO,77,77,,,,,,,Not clear,,,,,15.78,,,No,,,,,,,,,
Zheng et al.,https://www.nature.com/articles/s41467-024-49351-5,Solvent engineering with nBA,08/06/2024,2024,SHJ,,,,,,,,,,,,,,,,,,,,,,,recombination,ITO,20,,,,,,,,,,,,,,Ag,ITO/Ag,80,,,,,,,,p-i-n,,,,,,1.044,SnOx,,,IZO,80,80,,,,,,,Reverse,,,,,29.39,,,No,,,,,,,,,
Zheng et al.,https://www.nature.com/articles/s41467-024-49351-5,Solvent engineering with nBA,08/06/2024,2024,SHJ,,,,,,,,,,,,,,,,,,,,,,,recombination,ITO,20,,,,,,,,,,,,,,Ag,ITO/Ag,80,,,,,,,,p-i-n,,,,,,1.044,SnOx,,,IZO,80,80,,,,,,,Forward,,,,,28.09,,,No,,,,,,,,,
Zheng et al.,https://www.nature.com/articles/s41467-024-49351-5,Solvent engineering with nBA,08/06/2024,2024,SHJ,,,,,,,,,,,,,,,,,,,,,,,recombination,ITO,20,,,,,,,,,,,,,,Ag,ITO/Ag,80,,,,,,,,p-i-n,,,,,,1.044,SnOx,,,IZO,80,80,,,,,,,Tracking,,,,,28.77,,,No,,,,,,,,,
Zheng et al.,https://www.nature.com/articles/s41467-024-49351-5,Solvent engineering with nBA. Control IPA,08/06/2024,2024,SHJ,,,,,,,,,,,,,,,,,,,,,,,recombination,ITO,20,,,,,,,,,,,,,,Ag,ITO/Ag,80,,,,,,,,p-i-n,,,,,,1.044,SnOx,,,IZO,80,80,,,,,,,Reverse,,,,,27.74,,,No,,,,,,,,,
Zheng et al.,https://www.nature.com/articles/s41467-024-49351-5,Solvent engineering with nBA. Control IPA,08/06/2024,2024,SHJ,,,,,,,,,,,,,,,,,,,,,,,recombination,ITO,20,,,,,,,,,,,,,,Ag,ITO/Ag,80,,,,,,,,p-i-n,,,,,,1.044,SnOx,,,IZO,80,80,,,,,,,Forward,,,,,24.83,,,No,,,,,,,,,
Zheng et al.,https://www.nature.com/articles/s41467-024-49351-5,Solvent engineering with nBA. Control IPA,08/06/2024,2024,SHJ,,,,,,,,,,,,,,,,,,,,,,,recombination,ITO,20,,,,,,,,,,,,,,Ag,ITO/Ag,80,,,,,,,,p-i-n,,,,,,1.044,SnOx,,,IZO,80,80,,,,,,,Tracking,,,,,26.09,,,No,,,,,,,,,
Zheng et al.,https://www.nature.com/articles/s41467-024-49351-5,Solvent engineering with nBA,08/06/2024,2024,SHJ,,,,,,,,,,,,,,,,,,,,,,,recombination,ITO,20,,,,,,,,,,,,,,Ag,ITO/Ag,80,,,,,,,,p-i-n,,,,,,1.035,SnOx,,,IZO,80,80,,,,,,,Tracking,,,,,28.7,,,Yes,,,,,,,,,
Zheng et al.,https://www.nature.com/articles/s41467-024-49351-5,Solvent engineering with nBA,08/06/2024,2024,SHJ,,,,,,,,,,,,,,,,,,,,,,,recombination,ITO,20,,,,,,,,,,,,,,Ag,ITO/Ag,80,,,,,,,,p-i-n,,,,,,16,SnOx,,,IZO,80,80,,,,,,,Reverse,,,,,26.34,,,No,,,,,,,,,
Zheng et al.,https://www.nature.com/articles/s41467-024-49351-5,Solvent engineering with nBA,08/06/2024,2024,SHJ,,,,,,,,,,,,,,,,,,,,,,,recombination,ITO,20,,,,,,,,,,,,,,Ag,ITO/Ag,80,,,,,,,,p-i-n,,,,,,16,SnOx,,,IZO,80,80,,,,,,,Forward,,,,,25.05,,,No,,,,,,,,,
Zheng et al.,https://www.nature.com/articles/s41467-024-49351-5,Solvent engineering with nBA. Control IPA,08/06/2024,2024,SHJ,,,,,,,,,,,,,,,,,,,,,,,recombination,ITO,20,,,,,,,,,,,,,,Ag,ITO/Ag,80,,,,,,,,p-i-n,,,,,,16,SnOx,,,IZO,80,80,,,,,,,Reverse,,,,,24.75,,,No,,,,,,,,,
Zheng et al.,https://www.nature.com/articles/s41467-024-49351-5,Solvent engineering with nBA. Control IPA,08/06/2024,2024,SHJ,,,,,,,,,,,,,,,,,,,,,,,recombination,ITO,20,,,,,,,,,,,,,,Ag,ITO/Ag,80,,,,,,,,p-i-n,,,,,,16,SnOx,,,IZO,80,80,,,,,,,Forward,,,,,21.18,,,No,,,,,,,,,
Chen et al.,https://onlinelibrary.wiley.com/doi/10.1002/anie.202407151,Surface treatment of perovskite,11/06/2024,2024,SHJ,,,,,,,,,,,,,,,,,,,,,,,recombination,ITO,15,,,,,,,,,,,,,,Ag,ITO/Ag,80,,,,,,,,p-i-n,,,,,,1.015,SnOx,,,ITO,80,80,,,,,,,Reverse,,,,,31.01,,,No,,,,,,,,,
Chen et al.,https://onlinelibrary.wiley.com/doi/10.1002/anie.202407151,Surface treatment of perovskite,11/06/2024,2024,SHJ,,,,,,,,,,,,,,,,,,,,,,,recombination,ITO,15,,,,,,,,,,,,,,Ag,ITO/Ag,80,,,,,,,,p-i-n,,,,,,1.015,SnOx,,,ITO,80,80,,,,,,,Forward,,,,,30.82,,,No,,,,,,,,,
Chen et al.,https://onlinelibrary.wiley.com/doi/10.1002/anie.202407151,Surface treatment of perovskite,11/06/2024,2024,SHJ,,,,,,,,,,,,,,,,,,,,,,,recombination,ITO,15,,,,,,,,,,,,,,Ag,ITO/Ag,80,,,,,,,,p-i-n,,,,,,1.015,SnOx,,,ITO,80,80,,,,,,,Tracking,,,,,30.95,,,No,,,,,,,,,
Chen et al.,https://onlinelibrary.wiley.com/doi/10.1002/anie.202407151,Surface treatment of perovskite - control,11/06/2024,2024,SHJ,,,,,,,,,,,,,,,,,,,,,,,recombination,ITO,15,,,,,,,,,,,,,,Ag,ITO/Ag,80,,,,,,,,p-i-n,,,,,,1.015,SnOx,,,ITO,80,80,,,,,,,Reverse,,,,,28.62,,,No,,,,,,,,,
Chen et al.,https://onlinelibrary.wiley.com/doi/10.1002/anie.202407151,Surface treatment of perovskite - control,11/06/2024,2024,SHJ,,,,,,,,,,,,,,,,,,,,,,,recombination,ITO,15,,,,,,,,,,,,,,Ag,ITO/Ag,80,,,,,,,,p-i-n,,,,,,1.015,SnOx,,,ITO,80,80,,,,,,,Forward,,,,,27.38,,,No,,,,,,,,,
Chen et al.,https://onlinelibrary.wiley.com/doi/10.1002/anie.202407151,Surface treatment of perovskite - control,11/06/2024,2024,SHJ,,,,,,,,,,,,,,,,,,,,,,,recombination,ITO,15,,,,,,,,,,,,,,Ag,ITO/Ag,80,,,,,,,,p-i-n,,,,,,1.015,SnOx,,,ITO,80,80,,,,,,,Tracking,,,,,27.99,,,No,,,,,,,,,
Chen et al.,https://onlinelibrary.wiley.com/doi/10.1002/anie.202407151,Surface treatment of perovskite,11/06/2024,2024,SHJ,,,,,,,,,,,,,,,,,,,,,,,recombination,ITO,15,,,,,,,,,,,,,,Ag,ITO/Ag,80,,,,,,,,p-i-n,,,,,,1.015,SnOx,,,ITO,80,80,,,,,,,Tracking,,,,,30.89,,,Yes,,,,,,,,,
Turkay et al.,https://www.sciencedirect.com/science/article/pii/S2542435124001995,pFBPA perovskite additive. SiO2-NP at interlayer,19/06/2024,2024,SHJ,,,,,,,,,,,,,,,,,,,,,,,recombination,IZO,20,,,,,,,,,,,,,,Ag,IZrO/Ag,Not clear,,,,,,,,p-i-n,,,,,,1.21,SnOx,,,IZO,35,35,,,,,,,Reverse,,,,,30.78,,,No,,,,,,,,,
Turkay et al.,https://www.sciencedirect.com/science/article/pii/S2542435124001995,pFBPA perovskite additive. SiO2-NP at interlayer,19/06/2024,2024,SHJ,,,,,,,,,,,,,,,,,,,,,,,recombination,IZO,20,,,,,,,,,,,,,,Ag,IZrO/Ag,Not clear,,,,,,,,p-i-n,,,,,,1.21,SnOx,,,IZO,35,35,,,,,,,Forward,,,,,30.61,,,No,,,,,,,,,
Turkay et al.,https://www.sciencedirect.com/science/article/pii/S2542435124001995,pFBPA perovskite additive. SiO2-NP at interlayer,19/06/2024,2024,SHJ,,,,,,,,,,,,,,,,,,,,,,,recombination,IZO,20,,,,,,,,,,,,,,Ag,IZrO/Ag,Not clear,,,,,,,,p-i-n,,,,,,1.1679,SnOx,,,IZO,35,35,,,,,,,Tracking,,,,,30.93,,,Yes,,,,,,,,,
Li et al.,https://onlinelibrary.wiley.com/doi/full/10.1002/adfm.202407805,Dual mixed SAMs,22/06/2024,2024,SHJ,,,,,,,,,,,,,,,,,,,,,,,recombination,ITO,10,,,,,,,,,,,,,,Ag,ITO/Ag,115,,,,,,,,p-i-n,,,,,,0.64,SnO2,,,IZO,100,100,,,,,,,Reverse,,,,,28.07,,,No,,,,,,,,,
Li et al.,https://onlinelibrary.wiley.com/doi/full/10.1002/adfm.202407805,Dual mixed SAMs,22/06/2024,2024,SHJ,,,,,,,,,,,,,,,,,,,,,,,recombination,ITO,10,,,,,,,,,,,,,,Ag,ITO/Ag,115,,,,,,,,p-i-n,,,,,,0.64,SnO2,,,IZO,100,100,,,,,,,Forward,,,,,27.28,,,No,,,,,,,,,
Li et al.,https://onlinelibrary.wiley.com/doi/full/10.1002/adfm.202407805,Dual mixed SAMs,22/06/2024,2024,SHJ,,,,,,,,,,,,,,,,,,,,,,,recombination,ITO,10,,,,,,,,,,,,,,Ag,ITO/Ag,115,,,,,,,,p-i-n,,,,,,0.64,SnO2,,,IZO,100,100,,,,,,,Tracking,,,,,27.88,,,No,,,,,,,,,
Duan et al.,https://pubs.rsc.org/en/content/articlelanding/2024/ta/d4ta03396e,poly-Si/SiO2 passivating contact. Interconnect free. p+Si/TiO2,24/06/2024,2024,polo,,,,,,,,,,,,,,,,,,,,,,,inter-layer free,None,0,,,,,,,,,,,,,,Al,Al,0,,,,,,,,n-i-p,,,,,,1,MoOx,,,IZO,40,40,,,,,,,Reverse,,,,,29.88,,,No,,,,,,,,,
Duan et al.,https://pubs.rsc.org/en/content/articlelanding/2024/ta/d4ta03396e,poly-Si/SiO2 passivating contact. Interconnect free. p+Si/TiO2,24/06/2024,2024,polo,,,,,,,,,,,,,,,,,,,,,,,inter-layer free,None,0,,,,,,,,,,,,,,Al,Al,0,,,,,,,,n-i-p,,,,,,1,MoOx,,,IZO,40,40,,,,,,,Forward,,,,,29.11,,,No,,,,,,,,,
Jin et al.,https://onlinelibrary.wiley.com/doi/full/10.1002/adma.202404010,EBE ITO buffer. 92% In2O3. Control 100% In2O3,27/06/2024,2024,SHJ,,,,,,,,,,,,,,,,,,,,,,,recombination,ITO,20,,,,,,,,,,,,,,Ag,ITO/Ag,100,,,,,,,,p-i-n,,,,,,1,ITO,,,IZO,70,70,,,,,,,Not clear,,,,,28.2,,,No,,,,,,,,,
Jin et al.,https://onlinelibrary.wiley.com/doi/full/10.1002/adma.202404010,EBE ITO buffer. 92% In2O3. Control 100% In2O3,27/06/2024,2024,SHJ,,,,,,,,,,,,,,,,,,,,,,,recombination,ITO,20,,,,,,,,,,,,,,Ag,ITO/Ag,100,,,,,,,,p-i-n,,,,,,1,ITO,,,IZO,70,70,,,,,,,Reverse,,,,,28.33,,,No,,,,,,,,,
Jin et al.,https://onlinelibrary.wiley.com/doi/full/10.1002/adma.202404010,EBE ITO buffer. 92% In2O3. Control 100% In2O3,27/06/2024,2024,SHJ,,,,,,,,,,,,,,,,,,,,,,,recombination,ITO,20,,,,,,,,,,,,,,Ag,ITO/Ag,100,,,,,,,,p-i-n,,,,,,1,ITO,,,IZO,70,70,,,,,,,Forward,,,,,27.14,,,No,,,,,,,,,
Jin et al.,https://onlinelibrary.wiley.com/doi/full/10.1002/adma.202404010,EBE ITO buffer. 92% In2O3. Control 94% In2O3,27/06/2024,2024,SHJ,,,,,,,,,,,,,,,,,,,,,,,recombination,ITO,20,,,,,,,,,,,,,,Ag,ITO/Ag,100,,,,,,,,p-i-n,,,,,,1,ITO,,,IZO,70,70,,,,,,,Not clear,,,,,29.92,,,No,,,,,,,,,
Jin et al.,https://onlinelibrary.wiley.com/doi/full/10.1002/adma.202404010,EBE ITO buffer. 92% In2O3. Control 94% In2O3,27/06/2024,2024,SHJ,,,,,,,,,,,,,,,,,,,,,,,recombination,ITO,20,,,,,,,,,,,,,,Ag,ITO/Ag,100,,,,,,,,p-i-n,,,,,,1,ITO,,,IZO,70,70,,,,,,,Reverse,,,,,28.94,,,No,,,,,,,,,
Jin et al.,https://onlinelibrary.wiley.com/doi/full/10.1002/adma.202404010,EBE ITO buffer. 92% In2O3. Control 94% In2O3,27/06/2024,2024,SHJ,,,,,,,,,,,,,,,,,,,,,,,recombination,ITO,20,,,,,,,,,,,,,,Ag,ITO/Ag,100,,,,,,,,p-i-n,,,,,,1,ITO,,,IZO,70,70,,,,,,,Forward,,,,,28.45,,,No,,,,,,,,,
Jin et al.,https://onlinelibrary.wiley.com/doi/full/10.1002/adma.202404010,EBE ITO buffer. 92% In2O3,27/06/2024,2024,SHJ,,,,,,,,,,,,,,,,,,,,,,,recombination,ITO,20,,,,,,,,,,,,,,Ag,ITO/Ag,100,,,,,,,,p-i-n,,,,,,1,ITO,,,IZO,70,70,,,,,,,Not clear,,,,,30.82,,,No,,,,,,,,,
Jin et al.,https://onlinelibrary.wiley.com/doi/full/10.1002/adma.202404010,EBE ITO buffer. 92% In2O3,27/06/2024,2024,SHJ,,,,,,,,,,,,,,,,,,,,,,,recombination,ITO,20,,,,,,,,,,,,,,Ag,ITO/Ag,100,,,,,,,,p-i-n,,,,,,1,ITO,,,IZO,70,70,,,,,,,Reverse,,,,,30.48,,,No,,,,,,,,,
Jin et al.,https://onlinelibrary.wiley.com/doi/full/10.1002/adma.202404010,EBE ITO buffer. 92% In2O3,27/06/2024,2024,SHJ,,,,,,,,,,,,,,,,,,,,,,,recombination,ITO,20,,,,,,,,,,,,,,Ag,ITO/Ag,100,,,,,,,,p-i-n,,,,,,1,ITO,,,IZO,70,70,,,,,,,Forward,,,,,29.93,,,No,,,,,,,,,
Jin et al.,https://onlinelibrary.wiley.com/doi/full/10.1002/adma.202404010,EBE ITO buffer. 92% In2O3. Control 88% In2O3,27/06/2024,2024,SHJ,,,,,,,,,,,,,,,,,,,,,,,recombination,ITO,20,,,,,,,,,,,,,,Ag,ITO/Ag,100,,,,,,,,p-i-n,,,,,,1,ITO,,,IZO,70,70,,,,,,,Not clear,,,,,26.07,,,No,,,,,,,,,
Jin et al.,https://onlinelibrary.wiley.com/doi/full/10.1002/adma.202404010,EBE ITO buffer. 92% In2O3. Control 88% In2O3,27/06/2024,2024,SHJ,,,,,,,,,,,,,,,,,,,,,,,recombination,ITO,20,,,,,,,,,,,,,,Ag,ITO/Ag,100,,,,,,,,p-i-n,,,,,,1,ITO,,,IZO,70,70,,,,,,,Reverse,,,,,25.59,,,No,,,,,,,,,
Jin et al.,https://onlinelibrary.wiley.com/doi/full/10.1002/adma.202404010,EBE ITO buffer. 92% In2O3. Control 88% In2O3,27/06/2024,2024,SHJ,,,,,,,,,,,,,,,,,,,,,,,recombination,ITO,20,,,,,,,,,,,,,,Ag,ITO/Ag,100,,,,,,,,p-i-n,,,,,,1,ITO,,,IZO,70,70,,,,,,,Forward,,,,,23.79,,,No,,,,,,,,,
Jin et al.,https://onlinelibrary.wiley.com/doi/full/10.1002/adma.202404010,EBE ITO buffer. 92% In2O3. Control ALD SnO2,27/06/2024,2024,SHJ,,,,,,,,,,,,,,,,,,,,,,,recombination,ITO,20,,,,,,,,,,,,,,Ag,ITO/Ag,100,,,,,,,,p-i-n,,,,,,1,SnO2,,,IZO,70,70,,,,,,,Reverse,,,,,29.58,,,No,,,,,,,,,
Jin et al.,https://onlinelibrary.wiley.com/doi/full/10.1002/adma.202404010,EBE ITO buffer. 92% In2O3. Control ALD SnO2,27/06/2024,2024,SHJ,,,,,,,,,,,,,,,,,,,,,,,recombination,ITO,20,,,,,,,,,,,,,,Ag,ITO/Ag,100,,,,,,,,p-i-n,,,,,,1,SnO2,,,IZO,70,70,,,,,,,Forward,,,,,28.84,,,No,,,,,,,,,
Jin et al.,https://onlinelibrary.wiley.com/doi/full/10.1002/adma.202404010,EBE ITO buffer. 92% In2O3,27/06/2024,2024,SHJ,,,,,,,,,,,,,,,,,,,,,,,recombination,ITO,20,,,,,,,,,,,,,,Ag,ITO/Ag,100,,,,,,,,p-i-n,,,,,,1,ITO,,,IZO,70,70,,,,,,,Tracking,,,,,29.7,,,No,,,,,,,,,
Jin et al.,https://onlinelibrary.wiley.com/doi/full/10.1002/adma.202404010,EBE ITO buffer. 92% In2O3,27/06/2024,2024,SHJ,,,,,,,,,,,,,,,,,,,,,,,recombination,ITO,20,,,,,,,,,,,,,,Ag,ITO/Ag,100,,,,,,,,p-i-n,,,,,,0.9965,ITO,,,IZO,70,70,,,,,,,Reverse,,,,,30.33,,,Yes,,,,,,,,,
Jin et al.,https://onlinelibrary.wiley.com/doi/full/10.1002/adma.202404010,EBE ITO buffer. 92% In2O3,27/06/2024,2024,SHJ,,,,,,,,,,,,,,,,,,,,,,,recombination,ITO,20,,,,,,,,,,,,,,Ag,ITO/Ag,100,,,,,,,,p-i-n,,,,,,0.9965,ITO,,,IZO,70,70,,,,,,,Forward,,,,,30.13,,,Yes,,,,,,,,,
Yang et al.,https://pubs.acs.org/doi/10.1021/acsaem.4c00822,FABr Pvk,27/06/2024,2024,SHJ,,,,,,,,,,,,,,,,,,,,,,,recombination,ITO,15,,,,,,,,,,,,,,Ag,ITO/Ag,Not clear,,,,,,,,p-i-n,,,,,,1.04,SnOx,,,IZO,70,70,,,,,,,Reverse,,,,,28.69,,,No,,,,,,,,,
Yang et al.,https://pubs.acs.org/doi/10.1021/acsaem.4c00822,FABr Pvk,27/06/2024,2024,SHJ,,,,,,,,,,,,,,,,,,,,,,,recombination,ITO,15,,,,,,,,,,,,,,Ag,ITO/Ag,Not clear,,,,,,,,p-i-n,,,,,,1.04,SnOx,,,IZO,70,70,,,,,,,Forward,,,,,27.94,,,No,,,,,,,,,
Yang et al.,https://pubs.acs.org/doi/10.1021/acsaem.4c00822,FABr Pvk,27/06/2024,2024,SHJ,,,,,,,,,,,,,,,,,,,,,,,recombination,ITO,15,,,,,,,,,,,,,,Ag,ITO/Ag,Not clear,,,,,,,,p-i-n,,,,,,1.04,SnOx,,,IZO,70,70,,,,,,,Tracking,,,,,28.18,,,No,,,,,,,,,
