Repository: johnosullivan887/pvdata

# pvdata
Tandem Solar Cell Literature Data visualiser

Please cite: O’Sullivan, J., Wright, M., Stefani, B.V. et al. Transparent conducting electrodes for perovskite–silicon tandem solar cells. Nat Rev Phys 8, 344–364 (2026). https://doi.org/10.1038/s42254-026-00938-5

File: data/tandem.csv (part 7 of 10)
Author,Reference,Highlight,Publishing date,Year,Cell,Wafer doping,Wafer type,Wafer initial surface,Resitivity,Thickness,Junction location,Rear texture,Front texture,Protection layer,Texturing process,Protection layer removal,Cleaning,Emitter type,Sheet resistance,Emitter process,BSF Sheet resistance,BSF type,BSF process,Annealing temperature ©,Annealing time (min),Passivation front,Passivation front process,interconnection,Inter-layer,Inter-layer thicknes,Inter-layer process,Inter-layer process temperature,Annealing temperature ©,Annealing time (min),Clean before perovskite,Photolithography,Oxidation time,Oxidation temperature,Surface removal,Surface removal process,Rear passivation,Rear local contact,Rear passivation process,Rear metal,Rear electrode,Rear TCO thickness,Rear metal thickness,Rear metal order,Rear metal process,Annealing temperature,Annealing time,Surface removal,Surface removal process,Perovskite polarity,ETL,HTL,Cell isolation,Substrate area,Cell area,Cell active area,Buffer layer,Front electrode,Front metal,Front TCO,Front TCO thickness,Total front TCO thickness,Front TCO process,Front metal thickness [nm],Grid,Finger width [um],Finger spacing [mm],Front metal process,Scan direction,Bandgap,Voc tandem,Jsc tandem,FF tandem,n tandem,Jsc silicon,Jsc perovskite,Certified,Stability conditions,Stability result,Damp heat,Voc silicon,FF silicon,n silicon,Jsc silicon cell,Obs,
Yang et al.,https://pubs.acs.org/doi/10.1021/acsaem.4c00822,FABr Pvk - control PbBr2,27/06/2024,2024,SHJ,,,,,,,,,,,,,,,,,,,,,,,recombination,ITO,15,,,,,,,,,,,,,,Ag,ITO/Ag,Not clear,,,,,,,,p-i-n,,,,,,1.04,SnOx,,,IZO,70,70,,,,,,,Reverse,,,,,27.11,,,No,,,,,,,,,
Yang et al.,https://pubs.acs.org/doi/10.1021/acsaem.4c00822,FABr Pvk - control PbBr2,27/06/2024,2024,SHJ,,,,,,,,,,,,,,,,,,,,,,,recombination,ITO,15,,,,,,,,,,,,,,Ag,ITO/Ag,Not clear,,,,,,,,p-i-n,,,,,,1.04,SnOx,,,IZO,70,70,,,,,,,Forward,,,,,25.1,,,No,,,,,,,,,
Yang et al.,https://pubs.acs.org/doi/10.1021/acsaem.4c00822,FABr Pvk - control PbBr2,27/06/2024,2024,SHJ,,,,,,,,,,,,,,,,,,,,,,,recombination,ITO,15,,,,,,,,,,,,,,Ag,ITO/Ag,Not clear,,,,,,,,p-i-n,,,,,,1.04,SnOx,,,IZO,70,70,,,,,,,Tracking,,,,,25.81,,,No,,,,,,,,,
Wang et al.,https://www.sciencedirect.com/science/article/pii/S2095927324002561,Flexible pvk/TOPCon. 30 um thick. Planar,30/06/2024,2024,polo,,,,,,,,,,,,,,,,,,,,,,,recombination,IZO,10,,,,,,,,,,,,,,Cr/Ag,Cr/Ag,0,,,,,,,,p-i-n,,,,,,0.1344,BCP:Ag,,,IZO,60,60,,,,,,,Reverse,,,,,16.8,,,No,,,,,,,,,
Wang et al.,https://www.sciencedirect.com/science/article/pii/S2095927324002561,Flexible pvk/TOPCon. 30 um thick. Planar,30/06/2024,2024,polo,,,,,,,,,,,,,,,,,,,,,,,recombination,IZO,10,,,,,,,,,,,,,,Cr/Ag,Cr/Ag,0,,,,,,,,p-i-n,,,,,,0.1344,BCP:Ag,,,IZO,60,60,,,,,,,Forward,,,,,16.6,,,No,,,,,,,,,
Wang et al.,https://www.sciencedirect.com/science/article/pii/S2095927324002561,Flexible pvk/TOPCon. 30 um thick. Planar,30/06/2024,2024,polo,,,,,,,,,,,,,,,,,,,,,,,recombination,IZO,10,,,,,,,,,,,,,,Cr/Ag,Cr/Ag,0,,,,,,,,p-i-n,,,,,,0.1344,BCP:Ag,,,IZO,60,60,,,,,,,Tracking,,,,,16.6,,,No,,,,,,,,,
Wang et al.,https://www.sciencedirect.com/science/article/pii/S2095927324002561,Flexible pvk/TOPCon. 30 um thick. Nanostructured,30/06/2024,2024,polo,,,,,,,,,,,,,,,,,,,,,,,recombination,IZO,10,,,,,,,,,,,,,,Cr/Ag,Cr/Ag,0,,,,,,,,p-i-n,,,,,,0.1344,BCP:Ag,,,IZO,60,60,,,,,,,Reverse,,,,,23.7,,,No,,,,,,,,,
Wang et al.,https://www.sciencedirect.com/science/article/pii/S2095927324002561,Flexible pvk/TOPCon. 30 um thick. Nanostructured,30/06/2024,2024,polo,,,,,,,,,,,,,,,,,,,,,,,recombination,IZO,10,,,,,,,,,,,,,,Cr/Ag,Cr/Ag,0,,,,,,,,p-i-n,,,,,,0.1344,BCP:Ag,,,IZO,60,60,,,,,,,Forward,,,,,23.4,,,No,,,,,,,,,
Wang et al.,https://www.sciencedirect.com/science/article/pii/S2095927324002561,Flexible pvk/TOPCon. 30 um thick. Nanostructured,30/06/2024,2024,polo,,,,,,,,,,,,,,,,,,,,,,,recombination,IZO,10,,,,,,,,,,,,,,Cr/Ag,Cr/Ag,0,,,,,,,,p-i-n,,,,,,0.1344,BCP:Ag,,,IZO,60,60,,,,,,,Tracking,,,,,23.6,,,No,,,,,,,,,
Wang et al.,https://www.sciencedirect.com/science/article/pii/S2095927324002561,Flexible pvk/TOPCon. 30 um thick. Nanostructured,30/06/2024,2024,polo,,,,,,,,,,,,,,,,,,,,,,,recombination,IZO,10,,,,,,,,,,,,,,Cr/Ag,Cr/Ag,0,,,,,,,,p-i-n,,,,,,0.1344,BCP:Ag,,,IZO,60,60,,,,,,,Reverse,,,,,23.45,,,Yes,,,,,,,,,
Wang et al.,https://www.sciencedirect.com/science/article/pii/S2095927324002561,Flexible pvk/TOPCon. 30 um thick. Nanostructured,30/06/2024,2024,polo,,,,,,,,,,,,,,,,,,,,,,,recombination,IZO,10,,,,,,,,,,,,,,Cr/Ag,Cr/Ag,0,,,,,,,,p-i-n,,,,,,0.1344,BCP:Ag,,,IZO,60,60,,,,,,,Forward,,,,,23.31,,,Yes,,,,,,,,,
Wang et al.,https://www.sciencedirect.com/science/article/pii/S2095927324002561,Flexible pvk/TOPCon. 30 um thick. Nanostructured,30/06/2024,2024,polo,,,,,,,,,,,,,,,,,,,,,,,recombination,IZO,10,,,,,,,,,,,,,,Cr/Ag,Cr/Ag,0,,,,,,,,p-i-n,,,,,,0.1344,BCP:Ag,,,IZO,60,60,,,,,,,Tracking,,,,,22.78,,,Yes,,,,,,,,,
Yuan et al.,https://pubs.acs.org/doi/10.1021/acsenergylett.4c01301,AlOx/CuPc interlayer,01/07/2024,2024,SHJ,,,,,,,,,,,,,,,,,,,,,,,recombination,ITO,15,,,,,,,,,,,,,,Ag,ITO/Ag,80,,,,,,,,p-i-n,,,,,,1.002,SnOx,,,IZO,100,100,,,,,,,Reverse,,,,,28.88,,,No,,,,,,,,,
Yuan et al.,https://pubs.acs.org/doi/10.1021/acsenergylett.4c01301,AlOx/CuPc interlayer,01/07/2024,2024,SHJ,,,,,,,,,,,,,,,,,,,,,,,recombination,ITO,15,,,,,,,,,,,,,,Ag,ITO/Ag,80,,,,,,,,p-i-n,,,,,,1.002,SnOx,,,IZO,100,100,,,,,,,Forward,,,,,27.86,,,No,,,,,,,,,
Yuan et al.,https://pubs.acs.org/doi/10.1021/acsenergylett.4c01301,AlOx/CuPc interlayer,01/07/2024,2024,SHJ,,,,,,,,,,,,,,,,,,,,,,,recombination,ITO,15,,,,,,,,,,,,,,Ag,ITO/Ag,80,,,,,,,,p-i-n,,,,,,1.002,SnOx,,,IZO,100,100,,,,,,,Tracking,,,,,28.95,,,No,,,,,,,,,
Qiang et al.,https://www.sciencedirect.com/science/article/pii/S1385894724049118#f0025,"Rear Doped-InOx (M = In, Ce, Ti, Ta)",03/07/2024,2024,SHJ,,,,,,,,,,,,,,,,,,,,,,,recombination,ITO,20,,,,,,,,,,,,,,Ag,Doped-InOx/Ag,80,,,,,,,,p-i-n,,,,,,1,SnO2,,,IZO,80,80,,,,,,,Not clear,,,,,28.68,,,No,,,,,,,,,
Qiang et al.,https://www.sciencedirect.com/science/article/pii/S1385894724049118#f0025,"Rear Doped-InOx (M = In, Ce, Ti, Ta)",03/07/2024,2024,SHJ,,,,,,,,,,,,,,,,,,,,,,,recombination,ITO,20,,,,,,,,,,,,,,Ag,Doped-InOx/Ag,80,,,,,,,,p-i-n,,,,,,4,SnO2,,,IZO,80,80,,,,,,,Not clear,,,,,27.7,,,No,,,,,,,,,
Qiang et al.,https://www.sciencedirect.com/science/article/pii/S1385894724049118#f0025,"Rear Doped-InOx (M = In, Ce, Ti, Ta)",03/07/2024,2024,SHJ,,,,,,,,,,,,,,,,,,,,,,,recombination,ITO,20,,,,,,,,,,,,,,Ag,Doped-InOx/Ag,80,,,,,,,,p-i-n,,,,,,14.44,SnO2,,,IZO,80,80,,,,,,,Not clear,,,,,24.22,,,No,,,,,,,,,
Liu et al.,https://www.sciencedirect.com/science/article/pii/S2542435124002915,CsPbCl3 additative,15/07/2024,2024,SHJ,,,,,,,,,,,,,,,,,,,,,,,recombination,ITO,15,,,,,,,,,,,,,,Ag,ITO/Ag,80,,,,,,,,p-i-n,,,,,,1.015,SnOx,,,IZO,45,45,,,,,,,Reverse,,,,,32.13,,,No,,,,,,,,,
Liu et al.,https://www.sciencedirect.com/science/article/pii/S2542435124002915,CsPbCl3 additative,15/07/2024,2024,SHJ,,,,,,,,,,,,,,,,,,,,,,,recombination,ITO,15,,,,,,,,,,,,,,Ag,ITO/Ag,80,,,,,,,,p-i-n,,,,,,1.015,SnOx,,,IZO,45,45,,,,,,,Forward,,,,,31.84,,,No,,,,,,,,,
Liu et al.,https://www.sciencedirect.com/science/article/pii/S2542435124002915,CsPbCl3 additative,15/07/2024,2024,SHJ,,,,,,,,,,,,,,,,,,,,,,,recombination,ITO,15,,,,,,,,,,,,,,Ag,ITO/Ag,80,,,,,,,,p-i-n,,,,,,1.015,SnOx,,,IZO,45,45,,,,,,,Tracking,,,,,31.94,,,No,,,,,,,,,
Liu et al.,https://www.sciencedirect.com/science/article/pii/S2542435124002915,CsPbCl3 additative - Control,15/07/2024,2024,SHJ,,,,,,,,,,,,,,,,,,,,,,,recombination,ITO,15,,,,,,,,,,,,,,Ag,ITO/Ag,80,,,,,,,,p-i-n,,,,,,1.015,SnOx,,,IZO,45,45,,,,,,,Reverse,,,,,29.53,,,No,,,,,,,,,
Liu et al.,https://www.sciencedirect.com/science/article/pii/S2542435124002915,CsPbCl3 additative - Control,15/07/2024,2024,SHJ,,,,,,,,,,,,,,,,,,,,,,,recombination,ITO,15,,,,,,,,,,,,,,Ag,ITO/Ag,80,,,,,,,,p-i-n,,,,,,1.015,SnOx,,,IZO,45,45,,,,,,,Forward,,,,,28.44,,,No,,,,,,,,,
Liu et al.,https://www.sciencedirect.com/science/article/pii/S2542435124002915,CsPbCl3 additative,15/07/2024,2024,SHJ,,,,,,,,,,,,,,,,,,,,,,,recombination,ITO,15,,,,,,,,,,,,,,Ag,ITO/Ag,80,,,,,,,,p-i-n,,,,,,1.015,SnOx,,,IZO,45,45,,,,,,,Tracking,,,,,31.49,,,Yes,,,,,,,,,
Liu et al.,https://www.sciencedirect.com/science/article/pii/S2542435124002915,CsPbCl3 additative,15/07/2024,2024,SHJ,,,,,,,,,,,,,,,,,,,,,,,recombination,ITO,15,,,,,,,,,,,,,,Ag,ITO/Ag,80,,,,,,,,p-i-n,,,,,,1.015,SnOx,,,IZO,45,45,,,,,,,Not clear,,,,,32.07,,,Yes,,,,,,,,,
Li et al.,https://www.sciencedirect.com/science/article/pii/S2211285524007262#sec0085,Mesoporous AlOx to limit ion migration,17/07/2024,2024,SHJ,,,,,,,,,,,,,,,,,,,,,,,recombination,ITO,20,,,,,,,,,,,,,,Ag,ITO/Ag,70,,,,,,,,p-i-n,,,,,,1,SnO2,,,IZO,90,90,,,,,,,Reverse,,,,,29.04,,,No,,,,,,,,,
Li et al.,https://www.sciencedirect.com/science/article/pii/S2211285524007262#sec0085,Mesoporous AlOx to limit ion migration,17/07/2024,2024,SHJ,,,,,,,,,,,,,,,,,,,,,,,recombination,ITO,20,,,,,,,,,,,,,,Ag,ITO/Ag,70,,,,,,,,p-i-n,,,,,,1,SnO2,,,IZO,90,90,,,,,,,Forward,,,,,28.13,,,No,,,,,,,,,
Li et al.,https://www.sciencedirect.com/science/article/pii/S2211285524007262#sec0085,Mesoporous AlOx to limit ion migration,17/07/2024,2024,SHJ,,,,,,,,,,,,,,,,,,,,,,,recombination,ITO,20,,,,,,,,,,,,,,Ag,ITO/Ag,70,,,,,,,,p-i-n,,,,,,1,SnO2,,,IZO,90,90,,,,,,,Tracking,,,,,28.5,,,No,,,,,,,,,
Wang et al.,https://onlinelibrary.wiley.com/doi/full/10.1002/aenm.202401029,Dipole tuning with MLBr interlayer,22/07/2024,2024,SHJ,,,,,,,,,,,,,,,,,,,,,,,recombination,ITO,10,,,,,,,,,,,,,,Ag,ITO/Ag,70,,,,,,,,p-i-n,,,,,,1,SnO2,,,ITO,50,50,,,,,,,Tracking,,,,,28.8,,,No,,,,,,,,,
Wang et al.,https://onlinelibrary.wiley.com/doi/full/10.1002/aenm.202401029,Dipole tuning with MLBr interlayer - Control 1 - PpBr interlayer,22/07/2024,2024,SHJ,,,,,,,,,,,,,,,,,,,,,,,recombination,ITO,10,,,,,,,,,,,,,,Ag,ITO/Ag,70,,,,,,,,p-i-n,,,,,,1,SnO2,,,ITO,50,50,,,,,,,Tracking,,,,,27.4,,,No,,,,,,,,,
Wang et al.,https://onlinelibrary.wiley.com/doi/full/10.1002/aenm.202401029,Dipole tuning with MLBr - Control 2 - no interlayer,22/07/2024,2024,SHJ,,,,,,,,,,,,,,,,,,,,,,,recombination,ITO,10,,,,,,,,,,,,,,Ag,ITO/Ag,70,,,,,,,,p-i-n,,,,,,1,SnO2,,,ITO,50,50,,,,,,,Tracking,,,,,24.2,,,No,,,,,,,,,
Ying et al.,https://pubs.acs.org/doi/10.1021/acsenergylett.4c01594,Micro-nanostructured surfaces,23/07/2024,2024,polo,,,,,,,,,,,,,,,,,,,,,,,recombination,IZO,10,,,,,,,,,,,,,,Cr/Ag,Cr/Ag,0,,,,,,,,p-i-n,,,,,,1,BCP:Ag,,,IZO,80,80,,,,,,,Reverse,,,,,30.7,,,No,,,,,,,,,
Ying et al.,https://pubs.acs.org/doi/10.1021/acsenergylett.4c01594,Micro-nanostructured surfaces,23/07/2024,2024,polo,,,,,,,,,,,,,,,,,,,,,,,recombination,IZO,10,,,,,,,,,,,,,,Cr/Ag,Cr/Ag,0,,,,,,,,p-i-n,,,,,,1,BCP:Ag,,,IZO,80,80,,,,,,,Forward,,,,,30.2,,,No,,,,,,,,,
Ying et al.,https://pubs.acs.org/doi/10.1021/acsenergylett.4c01594,Micro-nanostructured surfaces,23/07/2024,2024,polo,,,,,,,,,,,,,,,,,,,,,,,recombination,IZO,10,,,,,,,,,,,,,,Cr/Ag,Cr/Ag,0,,,,,,,,p-i-n,,,,,,1,BCP:Ag,,,IZO,80,80,,,,,,,Tracking,,,,,30.5,,,No,,,,,,,,,
Ying et al.,https://pubs.acs.org/doi/10.1021/acsenergylett.4c01594,Micro-nanostructured surfaces,23/07/2024,2024,polo,,,,,,,,,,,,,,,,,,,,,,,recombination,IZO,10,,,,,,,,,,,,,,Cr/Ag,Cr/Ag,0,,,,,,,,p-i-n,,,,,,1,BCP:Ag,,,IZO,80,80,,,,,,,Reverse,,,,,29.88,,,Yes,,,,,,,,,
Ying et al.,https://pubs.acs.org/doi/10.1021/acsenergylett.4c01594,Micro-nanostructured surfaces,23/07/2024,2024,polo,,,,,,,,,,,,,,,,,,,,,,,recombination,IZO,10,,,,,,,,,,,,,,Cr/Ag,Cr/Ag,0,,,,,,,,p-i-n,,,,,,1,BCP:Ag,,,IZO,80,80,,,,,,,Forward,,,,,29.76,,,Yes,,,,,,,,,
Ying et al.,https://pubs.acs.org/doi/10.1021/acsenergylett.4c01594,Micro-nanostructured surfaces,23/07/2024,2024,polo,,,,,,,,,,,,,,,,,,,,,,,recombination,IZO,10,,,,,,,,,,,,,,Cr/Ag,Cr/Ag,0,,,,,,,,p-i-n,,,,,,1,BCP:Ag,,,IZO,80,80,,,,,,,Tracking,,,,,30.05,,,Yes,,,,,,,,,
Zhu et al.,https://onlinelibrary.wiley.com/doi/full/10.1002/aenm.202402365,ALD Cu:NiOx HTL,30/07/2024,2024,SHJ,,,,,,,,,,,,,,,,,,,,,,,recombination,ITO,15,,,,,,,,,,,,,,Ag,ITO/Ag,80,,,,,,,,p-i-n,,,,,,1,SnOx,,,IZO,100,100,,,,,,,Not clear,,,,,30.5,,,No,,,,,,,,,
Zhu et al.,https://onlinelibrary.wiley.com/doi/full/10.1002/aenm.202402365,ALD Cu:NiOx HTL - control - no NiOx - just ITO/SAMs,30/07/2024,2024,SHJ,,,,,,,,,,,,,,,,,,,,,,,recombination,ITO,15,,,,,,,,,,,,,,Ag,ITO/Ag,80,,,,,,,,p-i-n,,,,,,1,SnOx,,,IZO,100,100,,,,,,,Not clear,,,,,28.6,,,No,,,,,,,,,
Zhu et al.,https://onlinelibrary.wiley.com/doi/full/10.1002/aenm.202402365,ALD Cu:NiOx HTL,30/07/2024,2024,SHJ,,,,,,,,,,,,,,,,,,,,,,,recombination,ITO,15,,,,,,,,,,,,,,Ag,ITO/Ag,80,,,,,,,,p-i-n,,,,,,1,SnOx,,,IZO,100,100,,,,,,,Tracking,,,,,30.3,,,No,,,,,,,,,
Zhu et al.,https://onlinelibrary.wiley.com/doi/full/10.1002/aenm.202402365,ALD Cu:NiOx HTL,30/07/2024,2024,SHJ,,,,,,,,,,,,,,,,,,,,,,,recombination,ITO,15,,,,,,,,,,,,,,Ag,ITO/Ag,80,,,,,,,,p-i-n,,,,,,1.0001,SnOx,,,IZO,100,100,,,,,,,Reverse,,,,,30.36,,,Yes,,,,,,,,,
Zhu et al.,https://onlinelibrary.wiley.com/doi/full/10.1002/aenm.202402365,ALD Cu:NiOx HTL,30/07/2024,2024,SHJ,,,,,,,,,,,,,,,,,,,,,,,recombination,ITO,15,,,,,,,,,,,,,,Ag,ITO/Ag,80,,,,,,,,p-i-n,,,,,,1.0001,SnOx,,,IZO,100,100,,,,,,,Forward,,,,,28.7,,,Yes,,,,,,,,,
Zhu et al.,https://onlinelibrary.wiley.com/doi/full/10.1002/aenm.202402365,ALD Cu:NiOx HTL,30/07/2024,2024,SHJ,,,,,,,,,,,,,,,,,,,,,,,recombination,ITO,15,,,,,,,,,,,,,,Ag,ITO/Ag,80,,,,,,,,p-i-n,,,,,,1.0001,SnOx,,,IZO,100,100,,,,,,,Tracking,,,,,30.04,,,Yes,,,,,,,,,
Zhu et al.,https://onlinelibrary.wiley.com/doi/full/10.1002/aenm.202402365,ALD Cu:NiOx HTL,30/07/2024,2024,SHJ,,,,,,,,,,,,,,,,,,,,,,,recombination,ITO,15,,,,,,,,,,,,,,Ag,ITO/Ag,80,,,,,,,,p-i-n,,,,,,1,SnOx,,,IZO,100,100,,,,,,,Not clear,,,,,26.4,,,No,,,,,,,,,
Zhu et al.,https://onlinelibrary.wiley.com/doi/full/10.1002/aenm.202402365,ALD Cu:NiOx HTL - control - no NiOx - just ITO/SAMs,30/07/2024,2024,SHJ,,,,,,,,,,,,,,,,,,,,,,,recombination,ITO,15,,,,,,,,,,,,,,Ag,ITO/Ag,80,,,,,,,,p-i-n,,,,,,1,SnOx,,,IZO,100,100,,,,,,,Not clear,,,,,23.9,,,No,,,,,,,,,
Zhu et al.,https://onlinelibrary.wiley.com/doi/full/10.1002/aenm.202402365,ALD Cu:NiOx HTL,30/07/2024,2024,SHJ,,,,,,,,,,,,,,,,,,,,,,,recombination,ITO,15,,,,,,,,,,,,,,Ag,ITO/Ag,80,,,,,,,,p-i-n,,,,,,1,SnOx,,,IZO,100,100,,,,,,,Tracking,,,,,26.5,,,No,,,,,,,,,
Ugur et al.,https://www.science.org/doi/10.1126/science.adp1621 ,Enhanced cation interactions,01/08/2024,2024,SHJ,,,,,,,,,,,,,,,,,,,,,,,recombination,IZO,5,,,,,,,,,,,,,,Ag,IZO/MgF2/Ag,5,,,,,,,,p-i-n,,,,,,1,SnO2,,,IZO,40,40,,,,,,,Not clear,,,,,34,,,No,,,,,,,,,
Ugur et al.,https://www.science.org/doi/10.1126/science.adp1621 ,Enhanced cation interactions,01/08/2024,2024,SHJ,,,,,,,,,,,,,,,,,,,,,,,recombination,IZO,5,,,,,,,,,,,,,,Ag,IZO/MgF2/Ag,5,,,,,,,,p-i-n,,,,,,1,SnO2,,,IZO,40,40,,,,,,,Tracking,,,,,33.7,,,No,,,,,,,,,
Ugur et al.,https://www.science.org/doi/10.1126/science.adp1621 ,Enhanced cation interactions - control,01/08/2024,2024,SHJ,,,,,,,,,,,,,,,,,,,,,,,recombination,IZO,5,,,,,,,,,,,,,,Ag,IZO/MgF2/Ag,5,,,,,,,,p-i-n,,,,,,1,SnO2,,,IZO,40,40,,,,,,,Not clear,,,,,32.8,,,No,,,,,,,,,
Ugur et al.,https://www.science.org/doi/10.1126/science.adp1621 ,Enhanced cation interactions,01/08/2024,2024,SHJ,,,,,,,,,,,,,,,,,,,,,,,recombination,IZO,5,,,,,,,,,,,,,,Ag,IZO/MgF2/Ag,5,,,,,,,,p-i-n,,,,,,0.9977,SnO2,,,IZO,40,40,,,,,,,Not clear,,,,,33.2,,,Yes,,,,,,,,,
Ugur et al.,https://www.science.org/doi/10.1126/science.adp1621 ,Enhanced cation interactions,01/08/2024,2024,SHJ,,,,,,,,,,,,,,,,,,,,,,,recombination,IZO,5,,,,,,,,,,,,,,Ag,IZO/MgF2/Ag,5,,,,,,,,p-i-n,,,,,,1.0035,SnO2,,,IZO,40,40,,,,,,,Not clear,,,,,33.7,,,Yes,,,,,,,,,
Chen et al.,https://www.science.org/doi/10.1126/science.ado9104 ,Nuclei engineering,01/08/2024,2024,SHJ,,,,,,,,,,,,,,,,,,,,,,,recombination,ITO,20,,,,,,,,,,,,,,Ag,ITO/Ag,70,,,,,,,,p-i-n,,,,,,1,SnO2,,,ITO,50,50,,,,,,,Reverse,,,,,32.5,,,No,,,,,,,,,
Chen et al.,https://www.science.org/doi/10.1126/science.ado9104 ,Nuclei engineering,01/08/2024,2024,SHJ,,,,,,,,,,,,,,,,,,,,,,,recombination,ITO,20,,,,,,,,,,,,,,Ag,ITO/Ag,70,,,,,,,,p-i-n,,,,,,1,SnO2,,,ITO,50,50,,,,,,,Tracking,,,,,32.41,,,No,,,,,,,,,
Chen et al.,https://www.science.org/doi/10.1126/science.ado9104 ,Nuclei engineering,01/08/2024,2024,SHJ,,,,,,,,,,,,,,,,,,,,,,,recombination,ITO,20,,,,,,,,,,,,,,Ag,ITO/Ag,70,,,,,,,,p-i-n,,,,,,0.95884,SnO2,,,ITO,50,50,,,,,,,Reverse,,,,,32.2,,,Yes,,,,,,,,,
Chen et al.,https://www.science.org/doi/10.1126/science.ado9104 ,Nuclei engineering,01/08/2024,2024,SHJ,,,,,,,,,,,,,,,,,,,,,,,recombination,ITO,20,,,,,,,,,,,,,,Ag,ITO/Ag,70,,,,,,,,p-i-n,,,,,,0.95884,SnO2,,,ITO,50,50,,,,,,,Forward,,,,,32,,,Yes,,,,,,,,,
Chen et al.,https://www.science.org/doi/10.1126/science.ado9104 ,Nuclei engineering,01/08/2024,2024,SHJ,,,,,,,,,,,,,,,,,,,,,,,recombination,ITO,20,,,,,,,,,,,,,,Ag,ITO/Ag,70,,,,,,,,p-i-n,,,,,,25,SnO2,,,ITO,50,50,,,,,,,Reverse,,,,,29.4,,,No,,,,,,,,,
Chen et al.,https://www.science.org/doi/10.1126/science.ado9104 ,Nuclei engineering,01/08/2024,2024,SHJ,,,,,,,,,,,,,,,,,,,,,,,recombination,ITO,20,,,,,,,,,,,,,,Ag,ITO/Ag,70,,,,,,,,p-i-n,,,,,,25,SnO2,,,ITO,50,50,,,,,,,Forward,,,,,29,,,No,,,,,,,,,
Chen et al.,https://www.science.org/doi/10.1126/science.ado9104 ,Nuclei engineering,01/08/2024,2024,SHJ,,,,,,,,,,,,,,,,,,,,,,,recombination,ITO,20,,,,,,,,,,,,,,Ag,ITO/Ag,70,,,,,,,,p-i-n,,,,,,25,SnO2,,,ITO,50,50,,,,,,,Tracking,,,,,29.35,,,No,,,,,,,,,
Chen et al.,https://www.science.org/doi/10.1126/science.ado9104 ,Nuclei engineering,01/08/2024,2024,SHJ,,,,,,,,,,,,,,,,,,,,,,,recombination,ITO,20,,,,,,,,,,,,,,Ag,ITO/Ag,70,,,,,,,,p-i-n,,,,,,24.9777,SnO2,,,ITO,50,50,,,,,,,Reverse,,,,,28.84,,,Yes,,,,,,,,,
Chen et al.,https://www.science.org/doi/10.1126/science.ado9104 ,Nuclei engineering,01/08/2024,2024,SHJ,,,,,,,,,,,,,,,,,,,,,,,recombination,ITO,20,,,,,,,,,,,,,,Ag,ITO/Ag,70,,,,,,,,p-i-n,,,,,,24.9777,SnO2,,,ITO,50,50,,,,,,,Forward,,,,,28.79,,,Yes,,,,,,,,,
Chen et al.,https://www.science.org/doi/10.1126/science.ado9104 ,Nuclei engineering,01/08/2024,2024,SHJ,,,,,,,,,,,,,,,,,,,,,,,recombination,ITO,20,,,,,,,,,,,,,,Ag,ITO/Ag,70,,,,,,,,p-i-n,,,,,,24.9777,SnO2,,,ITO,50,50,,,,,,,Tracking,,,,,28.8,,,Yes,,,,,,,,,
Pei et al.,https://www.nature.com/articles/s41467-024-51345-2,2D perovskite passivation,15/08/2024,2024,SHJ,,,,,,,,,,,,,,,,,,,,,,,recombination,ITO,20,,,,,,,,,,,,,,Ag,ITO/Ag,70,,,,,,,,p-i-n,,,,,,1,SnOx,,,ITO,70,70,,,,,,,Reverse,,,,,31.42,,,No,,,,,,,,,
Pei et al.,https://www.nature.com/articles/s41467-024-51345-2,2D perovskite passivation,15/08/2024,2024,SHJ,,,,,,,,,,,,,,,,,,,,,,,recombination,ITO,20,,,,,,,,,,,,,,Ag,ITO/Ag,70,,,,,,,,p-i-n,,,,,,1,SnOx,,,ITO,70,70,,,,,,,Forward,,,,,31.02,,,No,,,,,,,,,
Pei et al.,https://www.nature.com/articles/s41467-024-51345-2,2D perovskite passivation,15/08/2024,2024,SHJ,,,,,,,,,,,,,,,,,,,,,,,recombination,ITO,20,,,,,,,,,,,,,,Ag,ITO/Ag,70,,,,,,,,p-i-n,,,,,,1,SnOx,,,ITO,70,70,,,,,,,Tracking,,,,,31.14,,,No,,,,,,,,,
Pei et al.,https://www.nature.com/articles/s41467-024-51345-2,2D perovskite passivation,15/08/2024,2024,SHJ,,,,,,,,,,,,,,,,,,,,,,,recombination,ITO,20,,,,,,,,,,,,,,Ag,ITO/Ag,70,,,,,,,,p-i-n,,,,,,0.9625,SnOx,,,ITO,70,70,,,,,,,Reverse,,,,,30.85,,,Yes,,,,,,,,,
Pei et al.,https://www.nature.com/articles/s41467-024-51345-2,2D perovskite passivation,15/08/2024,2024,SHJ,,,,,,,,,,,,,,,,,,,,,,,recombination,ITO,20,,,,,,,,,,,,,,Ag,ITO/Ag,70,,,,,,,,p-i-n,,,,,,0.9625,SnOx,,,ITO,70,70,,,,,,,Forward,,,,,30.39,,,Yes,,,,,,,,,
Pei et al.,https://www.nature.com/articles/s41467-024-51345-2,2D perovskite passivation,15/08/2024,2024,SHJ,,,,,,,,,,,,,,,,,,,,,,,recombination,ITO,20,,,,,,,,,,,,,,Ag,ITO/Ag,70,,,,,,,,p-i-n,,,,,,0.9625,SnOx,,,ITO,70,70,,,,,,,Tracking,,,,,30.65,,,Yes,,,,,,,,,
Pei et al.,https://www.nature.com/articles/s41467-024-51345-2,2D perovskite passivation. Encapulated,15/08/2024,2024,SHJ,,,,,,,,,,,,,,,,,,,,,,,recombination,ITO,20,,,,,,,,,,,,,,Ag,ITO/Ag,70,,,,,,,,p-i-n,,,,,,0.9625,SnOx,,,ITO,70,70,,,,,,,Reverse,,,,,30.47,,,Yes,,,,,,,,,
Pei et al.,https://www.nature.com/articles/s41467-024-51345-2,2D perovskite passivation. Encapulated,15/08/2024,2024,SHJ,,,,,,,,,,,,,,,,,,,,,,,recombination,ITO,20,,,,,,,,,,,,,,Ag,ITO/Ag,70,,,,,,,,p-i-n,,,,,,0.9625,SnOx,,,ITO,70,70,,,,,,,Forward,,,,,30.29,,,Yes,,,,,,,,,
Zheng et al.,https://www.sciencedirect.com/science/article/pii/S2666386424003928,Hybrid interconnection layers - NiOx/MeO-2PACz,21/08/2024,2024,SHJ,,,,,,,,,,,,,,,,,,,,,,,recombination,ITO,20,,,,,,,,,,,,,,Ag,ITO/Ag,70,,,,,,,,p-i-n,,,,,,1,SnOx,,,IZO,100,100,,,,,,,Not clear,,,,,28.47,,,No,,,,,,,,,
Zheng et al.,https://www.sciencedirect.com/science/article/pii/S2666386424003928,Hybrid interconnection layers - NiOx/MeO-2PACz,21/08/2024,2024,SHJ,,,,,,,,,,,,,,,,,,,,,,,recombination,ITO,20,,,,,,,,,,,,,,Ag,ITO/Ag,70,,,,,,,,p-i-n,,,,,,1,SnOx,,,IZO,100,100,,,,,,,Not clear,,,,,28.04,,,No,,,,,,,,,
Zheng et al.,https://www.sciencedirect.com/science/article/pii/S2666386424003928,Hybrid interconnection layers - Control NiOx only,21/08/2024,2024,SHJ,,,,,,,,,,,,,,,,,,,,,,,recombination,ITO,20,,,,,,,,,,,,,,Ag,ITO/Ag,70,,,,,,,,p-i-n,,,,,,1,SnOx,,,IZO,100,100,,,,,,,Not clear,,,,,22.27,,,No,,,,,,,,,
Zheng et al.,https://www.sciencedirect.com/science/article/pii/S2666386424003928,Hybrid interconnection layers - Control MeO-2PACz only,21/08/2024,2024,SHJ,,,,,,,,,,,,,,,,,,,,,,,recombination,ITO,20,,,,,,,,,,,,,,Ag,ITO/Ag,70,,,,,,,,p-i-n,,,,,,1,SnOx,,,IZO,100,100,,,,,,,Not clear,,,,,27.41,,,No,,,,,,,,,
Li et al.,https://pubs.acs.org/doi/10.1021/acsenergylett.4c01502,"ALD-free, PERC/TOPCon-like bottom cell. BCP buffer",26/08/2024,2024,TOPCon,,,,,,,,,,,,,,,,,,,,,,,recombination,ITO,Not clear,,,,,,,,,,,,,,Not clear,Not clear,0,,,,,,,,p-i-n,,,,,,1.006,BCP,,,IZO,40,40,,,,,,,Not clear,,,,,30.05,,,No,,,,,,,,,
Li et al.,https://pubs.acs.org/doi/10.1021/acsenergylett.4c01502,"ALD-free, PERC/TOPCon-like bottom cell. BCP buffer",26/08/2024,2024,TOPCon,,,,,,,,,,,,,,,,,,,,,,,recombination,ITO,Not clear,,,,,,,,,,,,,,Not clear,Not clear,0,,,,,,,,p-i-n,,,,,,1.015,BCP,,,IZO,40,40,,,,,,,Not clear,,,,,29.9,,,Yes,,,,,,,,,
Li et al.,https://pubs.acs.org/doi/10.1021/acsenergylett.4c01502,"ALD-free, PERC/TOPCon-like bottom cell. SnOx buffer",26/08/2024,2024,TOPCon,,,,,,,,,,,,,,,,,,,,,,,recombination,ITO,Not clear,,,,,,,,,,,,,,Not clear,Not clear,0,,,,,,,,p-i-n,,,,,,1.006,SnOx,,,IZO,40,40,,,,,,,Not clear,,,,,29.05,,,No,,,,,,,,,
Li et al.,https://pubs.acs.org/doi/10.1021/acsenergylett.4c01502,"ALD-free, PERC/TOPCon-like bottom cell. BCP buffer",26/08/2024,2024,TOPCon,,,,,,,,,,,,,,,,,,,,,,,recombination,ITO,Not clear,,,,,,,,,,,,,,Not clear,Not clear,0,,,,,,,,p-i-n,,,,,,1.01179,SnOx,,,IZO,40,40,,,,,,,Not clear,,,,,29.11,,,Yes,,,,,,,,,
Zhang et al.,https://pubs.acs.org/doi/10.1021/acsenergylett.4c01841,Multi-functional ligands - NbOx/C60-SAM,30/08/2024,2024,SHJ,,,,,,,,,,,,,,,,,,,,,,,recombination,IZO,5,,,,,,,,,,,,,,Ag,ITO/Ag,120,,,,,,,,n-i-p,,,,,,1,WOx,,,IZO,76,76,,,,,,,Reverse,,,,,27.2,,,No,,,,,,,,,
Zhang et al.,https://pubs.acs.org/doi/10.1021/acsenergylett.4c01841,Multi-functional ligands - NbOx/C60-SAM,30/08/2024,2024,SHJ,,,,,,,,,,,,,,,,,,,,,,,recombination,IZO,5,,,,,,,,,,,,,,Ag,ITO/Ag,120,,,,,,,,n-i-p,,,,,,1,WOx,,,IZO,76,76,,,,,,,Forward,,,,,24.9,,,No,,,,,,,,,
Zhang et al.,https://pubs.acs.org/doi/10.1021/acsenergylett.4c01841,Multi-functional ligands - NbOx/F-CPE1,30/08/2024,2024,SHJ,,,,,,,,,,,,,,,,,,,,,,,recombination,IZO,5,,,,,,,,,,,,,,Ag,ITO/Ag,120,,,,,,,,n-i-p,,,,,,1,WOx,,,IZO,76,76,,,,,,,Reverse,,,,,27,,,No,,,,,,,,,
Zhang et al.,https://pubs.acs.org/doi/10.1021/acsenergylett.4c01841,Multi-functional ligands - NbOx/F-CPE1,30/08/2024,2024,SHJ,,,,,,,,,,,,,,,,,,,,,,,recombination,IZO,5,,,,,,,,,,,,,,Ag,ITO/Ag,120,,,,,,,,n-i-p,,,,,,1,WOx,,,IZO,76,76,,,,,,,Forward,,,,,26.8,,,No,,,,,,,,,
Zhang et al.,https://pubs.acs.org/doi/10.1021/acsenergylett.4c01841,Multi-functional ligands - NbOx/F-CPE1,30/08/2024,2024,SHJ,,,,,,,,,,,,,,,,,,,,,,,recombination,IZO,5,,,,,,,,,,,,,,Ag,ITO/Ag,120,,,,,,,,n-i-p,,,,,,1,WOx,,,IZO,76,76,,,,,,,Tracking,,,,,27.2,,,No,,,,,,,,,
Liu et al.,https://www.nature.com/articles/s41586-024-07997-7,33.89% PCE LONGi,05/09/2024,2024,SHJ,,,,,,,,,,,,,,,,,,,,,,,recombination,IZO,10,,,,,,,,,,,,,,Ag,Doped-InOx/Ag,100,,,,,,,,p-i-n,,,,,,1,SnO2,,,IZO,not clear,not clear,,,,,,,Reverse,,,,,34.08,,,No,,,,,,,,,
Liu et al.,https://www.nature.com/articles/s41586-024-07997-7,33.89% PCE LONGi,05/09/2024,2024,SHJ,,,,,,,,,,,,,,,,,,,,,,,recombination,IZO,10,,,,,,,,,,,,,,Ag,Doped-InOx/Ag,100,,,,,,,,p-i-n,,,,,,1,SnO2,,,IZO,not clear,not clear,,,,,,,Forward,,,,,33.96,,,No,,,,,,,,,
Liu et al.,https://www.nature.com/articles/s41586-024-07997-7,33.89% PCE LONGi,05/09/2024,2024,SHJ,,,,,,,,,,,,,,,,,,,,,,,recombination,IZO,10,,,,,,,,,,,,,,Ag,Doped-InOx/Ag,100,,,,,,,,p-i-n,,,,,,1,SnO2,,,IZO,not clear,not clear,,,,,,,Tracking,,,,,34.02,,,No,,,,,,,,,
Liu et al.,https://www.nature.com/articles/s41586-024-07997-7,33.89% PCE LONGi,05/09/2024,2024,SHJ,,,,,,,,,,,,,,,,,,,,,,,recombination,IZO,10,,,,,,,,,,,,,,Ag,Doped-InOx/Ag,100,,,,,,,,p-i-n,,,,,,1.00438,SnO2,,,IZO,not clear,not clear,,,,,,,Tracking,,,,,33.89,,,Yes,,,,,,,,,
Ding et al.,https://www.nature.com/articles/s41467-024-52309-2,TOPCon passivation optimisation,30/09/2024,2024,polo,,,,,,,,,,,,,,,,,,,,,,,recombination,ITO,10,,,,,,,,,,,,,,Ag,Ag,0,,,,,,,,n-i-p,,,,,,0.9226,MoOx,,,IZO,100,100,,,,,,,Reverse,,,,,28.2,,,No,,,,,,,,,
Ding et al.,https://www.nature.com/articles/s41467-024-52309-2,TOPCon passivation optimisation,30/09/2024,2024,polo,,,,,,,,,,,,,,,,,,,,,,,recombination,ITO,10,,,,,,,,,,,,,,Ag,Ag,0,,,,,,,,n-i-p,,,,,,0.9226,MoOx,,,IZO,100,100,,,,,,,Forward,,,,,27.62,,,No,,,,,,,,,
Ding et al.,https://www.nature.com/articles/s41467-024-52309-2,TOPCon passivation optimisation - control,30/09/2024,2024,polo,,,,,,,,,,,,,,,,,,,,,,,recombination,ITO,10,,,,,,,,,,,,,,Ag,Ag,0,,,,,,,,n-i-p,,,,,,0.9226,MoOx,,,IZO,100,100,,,,,,,Reverse,,,,,27.1,,,No,,,,,,,,,
Ding et al.,https://www.nature.com/articles/s41467-024-52309-2,TOPCon passivation optimisation - control,30/09/2024,2024,polo,,,,,,,,,,,,,,,,,,,,,,,recombination,ITO,10,,,,,,,,,,,,,,Ag,Ag,0,,,,,,,,n-i-p,,,,,,0.9226,MoOx,,,IZO,100,100,,,,,,,Forward,,,,,26.1,,,No,,,,,,,,,
Ding et al.,https://www.nature.com/articles/s41467-024-52309-2,TOPCon passivation optimisation,30/09/2024,2024,polo,,,,,,,,,,,,,,,,,,,,,,,recombination,ITO,10,,,,,,,,,,,,,,Ag,Ag,0,,,,,,,,n-i-p,,,,,,0.9226,MoOx,,,IZO,100,100,,,,,,,Reverse,,,,,27.31,,,Yes,,,,,,,,,
Ding et al.,https://www.nature.com/articles/s41467-024-52309-2,TOPCon passivation optimisation,30/09/2024,2024,polo,,,,,,,,,,,,,,,,,,,,,,,recombination,ITO,10,,,,,,,,,,,,,,Ag,Ag,0,,,,,,,,n-i-p,,,,,,0.9226,MoOx,,,IZO,100,100,,,,,,,Forward,,,,,25.69,,,Yes,,,,,,,,,
Liao et al.,https://pubs.acs.org/doi/10.1021/acsenergylett.4c02098,"2D perovskite, alternating cations",09/10/2024,2024,SHJ,,,,,,,,,,,,,,,,,,,,,,,recombination,ITO,20,,,,,,,,,,,,,,Ag,ITO/Ag,70,,,,,,,,p-i-n,,,,,,1.03,SnO2,,,ITO,90,90,,,,,,,Not clear,,,,,20.7,,,No,,,,,,,,,
Kabakli et al.,https://onlinelibrary.wiley.com/doi/full/10.1002/solr.202400454,"Thickness optimisation of Front and recombination ITO. Low oxygen/highly-doped 5 nm, High-oxygen/lightly-doped 20 nm",13/10/2024,2024,SHJ,,,,,,,,,,,,,,,,,,,,,,,recombination,ITO,20,,,,,,,,,,,,,,Ag,ITO/Ag,195,,,,,,,,n-i-p,,,,,,0.25,SnOx,,,ITO,May-20,25,,,,,,,Reverse,,,,,28.8,,,No,,,,,,,,,
Kabakli et al.,https://onlinelibrary.wiley.com/doi/full/10.1002/solr.202400454,"Thickness optimisation of Front and recombination ITO. Low oxygen/highly-doped 5 nm, High-oxygen/lightly-doped 20 nm",13/10/2024,2024,SHJ,,,,,,,,,,,,,,,,,,,,,,,recombination,ITO,20,,,,,,,,,,,,,,Ag,ITO/Ag,195,,,,,,,,n-i-p,,,,,,0.25,SnOx,,,ITO,May-20,25,,,,,,,Reverse,,,,,28.8,,,No,,,,,,,,,
Pei et al.,https://advanced.onlinelibrary.wiley.com/doi/full/10.1002/adfm.202410737,Reactive passivator at pvk/C60 interface,15/10/2024,2024,SHJ,,,,,,,,,,,,,,,,,,,,,,,recombination,ITO,20,,,,,,,,,,,,,,Ag,ITO/Ag,70,,,,,,,,p-i-n,,,,,,0.9625,SnO2,,,ITO,50,50,,,,,,,Reverse,,,,,30.64,,,No,,,,,,,,,
Pei et al.,https://advanced.onlinelibrary.wiley.com/doi/full/10.1002/adfm.202410737,Reactive passivator at pvk/C60 interface,15/10/2024,2024,SHJ,,,,,,,,,,,,,,,,,,,,,,,recombination,ITO,20,,,,,,,,,,,,,,Ag,ITO/Ag,70,,,,,,,,p-i-n,,,,,,0.9625,SnO2,,,ITO,50,50,,,,,,,Forward,,,,,30.57,,,No,,,,,,,,,
Pei et al.,https://advanced.onlinelibrary.wiley.com/doi/full/10.1002/adfm.202410737,Reactive passivator at pvk/C60 interface,15/10/2024,2024,SHJ,,,,,,,,,,,,,,,,,,,,,,,recombination,ITO,20,,,,,,,,,,,,,,Ag,ITO/Ag,70,,,,,,,,p-i-n,,,,,,0.9625,SnO2,,,ITO,50,50,,,,,,,Tracking,,,,,30.59,,,No,,,,,,,,,
Pei et al.,https://advanced.onlinelibrary.wiley.com/doi/full/10.1002/adfm.202410737,Reactive passivator at pvk/C60 interface,15/10/2024,2024,SHJ,,,,,,,,,,,,,,,,,,,,,,,recombination,ITO,20,,,,,,,,,,,,,,Ag,ITO/Ag,70,,,,,,,,p-i-n,,,,,,0.9625,SnO2,,,ITO,50,50,,,,,,,Reverse,,,,,30.72,,,Yes,,,,,,,,,
Pei et al.,https://advanced.onlinelibrary.wiley.com/doi/full/10.1002/adfm.202410737,Reactive passivator at pvk/C60 interface,15/10/2024,2024,SHJ,,,,,,,,,,,,,,,,,,,,,,,recombination,ITO,20,,,,,,,,,,,,,,Ag,ITO/Ag,70,,,,,,,,p-i-n,,,,,,0.9625,SnO2,,,ITO,50,50,,,,,,,Forward,,,,,30.33,,,Yes,,,,,,,,,
Pei et al.,https://advanced.onlinelibrary.wiley.com/doi/full/10.1002/adfm.202410737,Reactive passivator at pvk/C60 interface,15/10/2024,2024,SHJ,,,,,,,,,,,,,,,,,,,,,,,recombination,ITO,20,,,,,,,,,,,,,,Ag,ITO/Ag,70,,,,,,,,p-i-n,,,,,,0.9625,SnO2,,,ITO,50,50,,,,,,,Tracking,,,,,30.52,,,Yes,,,,,,,,,
Er-raji et al.,https://www.sciencedirect.com/science/article/pii/S2542435124002940,"Tailoring pvk crystallisation, urea additive",16/10/2024,2024,SHJ,,,,,,,,,,,,,,,,,,,,,,,recombination,ITO,not clear,,,,,,,,,,,,,,Ag,ITO/Ag,195,,,,,,,,p-i-n,,,,,,1,SnO2,,,ITO,20,20,,,,,,,Reverse,,,,,30,,,No,,,,,,,,,
Er-raji et al.,https://www.sciencedirect.com/science/article/pii/S2542435124002940,"Tailoring pvk crystallisation, urea additive",16/10/2024,2024,SHJ,,,,,,,,,,,,,,,,,,,,,,,recombination,ITO,not clear,,,,,,,,,,,,,,Ag,ITO/Ag,195,,,,,,,,p-i-n,,,,,,1,SnO2,,,ITO,20,20,,,,,,,Forward,,,,,30.1,,,No,,,,,,,,,
Er-raji et al.,https://www.sciencedirect.com/science/article/pii/S2542435124002940,"Tailoring pvk crystallisation, urea additive",16/10/2024,2024,SHJ,,,,,,,,,,,,,,,,,,,,,,,recombination,ITO,not clear,,,,,,,,,,,,,,Ag,ITO/Ag,195,,,,,,,,p-i-n,,,,,,1,SnO2,,,ITO,20,20,,,,,,,Tracking,,,,,30,,,No,,,,,,,,,
Er-raji et al.,https://www.sciencedirect.com/science/article/pii/S2542435124002940,"Tailoring pvk crystallisation, urea additive",16/10/2024,2024,SHJ,,,,,,,,,,,,,,,,,,,,,,,recombination,ITO,not clear,,,,,,,,,,,,,,Ag,ITO/Ag,195,,,,,,,,p-i-n,,,,,,1,SnO2,,,ITO,20,20,,,,,,,Tracking,,,,,28.54,,,Yes,,,,,,,,,
Er-raji et al.,https://www.sciencedirect.com/science/article/pii/S2542435124002940,"Tailoring pvk crystallisation, urea additive. Control no additive",16/10/2024,2024,SHJ,,,,,,,,,,,,,,,,,,,,,,,recombination,ITO,not clear,,,,,,,,,,,,,,Ag,ITO/Ag,195,,,,,,,,p-i-n,,,,,,1,SnO2,,,ITO,20,20,,,,,,,Reverse,,,,,26.7,,,No,,,,,,,,,
Er-raji et al.,https://www.sciencedirect.com/science/article/pii/S2542435124002940,"Tailoring pvk crystallisation, urea additive. Control no additive",16/10/2024,2024,SHJ,,,,,,,,,,,,,,,,,,,,,,,recombination,ITO,not clear,,,,,,,,,,,,,,Ag,ITO/Ag,195,,,,,,,,p-i-n,,,,,,1,SnO2,,,ITO,20,20,,,,,,,Forward,,,,,26.6,,,No,,,,,,,,,
Liu et al.,https://www.sciencedirect.com/science/article/pii/S2468606924002338,Tuning polysilicon tunneling layer deposition conditions,19/10/2024,2024,polo,,,,,,,,,,,,,,,,,,,,,,,tunneling,a-Si:H(p+),20,,,,,,,,,,,,,,Cr/Ag,Cr/Ag,0,,,,,,,,p-i-n,,,,,,0.1,BCP:Ag,,,IZO,100,100,,,,,,,Reverse,,,,,27.6,,,No,,,,,,,,,
Liu et al.,https://www.sciencedirect.com/science/article/pii/S2468606924002338,Tuning polysilicon tunneling layer deposition conditions,19/10/2024,2024,polo,,,,,,,,,,,,,,,,,,,,,,,tunneling,a-Si:H(p+),20,,,,,,,,,,,,,,Cr/Ag,Cr/Ag,0,,,,,,,,p-i-n,,,,,,0.1,BCP:Ag,,,IZO,100,100,,,,,,,Forward,,,,,26.9,,,No,,,,,,,,,
Wang et al.,https://advanced.onlinelibrary.wiley.com/doi/full/10.1002/adma.202407681?saml_referrer,Rubidium thiocyanate additive,22/10/2024,2024,SHJ,,,,,,,,,,,,,,,,,,,,,,,recombination,ITO,20,,,,,,,,,,,,,,Ag,Not clear,Not clear,,,,,,,,p-i-n,,,,,,1,SnO2,,,IZO,80,80,,,,,,,Reverse,,,,,30.06,,,No,,,,,,,,,
Wang et al.,https://advanced.onlinelibrary.wiley.com/doi/full/10.1002/adma.202407681?saml_referrer,Rubidium thiocyanate additive,22/10/2024,2024,SHJ,,,,,,,,,,,,,,,,,,,,,,,recombination,ITO,20,,,,,,,,,,,,,,Ag,Not clear,Not clear,,,,,,,,p-i-n,,,,,,1,SnO2,,,IZO,80,80,,,,,,,Forward,,,,,30.11,,,No,,,,,,,,,
Wang et al.,https://advanced.onlinelibrary.wiley.com/doi/full/10.1002/adma.202407681?saml_referrer,Rubidium thiocyanate additive,22/10/2024,2024,SHJ,,,,,,,,,,,,,,,,,,,,,,,recombination,ITO,20,,,,,,,,,,,,,,Ag,Not clear,Not clear,,,,,,,,p-i-n,,,,,,1,SnO2,,,IZO,80,80,,,,,,,Tracking,,,,,30,,,No,,,,,,,,,
Jin et al.,https://advanced.onlinelibrary.wiley.com/doi/full/10.1002/aenm.202403911 ,Recrystallised sputtered NiOx,23/10/2024,2024,SHJ,,,,,,,,,,,,,,,,,,,,,,,recombination,ITO,20,,,,,,,,,,,,,,Ag,ITO/Ag,100,,,,,,,,p-i-n,,,,,,1,SnO2,,,IZO,70,70,,,,,,,Not clear,,,,,30.48,,,No,,,,,,,,,
Jin et al.,https://advanced.onlinelibrary.wiley.com/doi/full/10.1002/aenm.202403911 ,Recrystallised sputtered NiOx,23/10/2024,2024,SHJ,,,,,,,,,,,,,,,,,,,,,,,recombination,ITO,20,,,,,,,,,,,,,,Ag,ITO/Ag,100,,,,,,,,p-i-n,,,,,,1,SnO2,,,IZO,70,70,,,,,,,Tracking,,,,,29.08,,,No,,,,,,,,,
Jin et al.,https://advanced.onlinelibrary.wiley.com/doi/full/10.1002/aenm.202403911 ,Recrystallised sputtered NiOx,23/10/2024,2024,SHJ,,,,,,,,,,,,,,,,,,,,,,,recombination,ITO,20,,,,,,,,,,,,,,Ag,ITO/Ag,100,,,,,,,,p-i-n,,,,,,1,SnO2,,,IZO,70,70,,,,,,,Reverse,,,,,30.15,,,No,,,,,,,,,
Jin et al.,https://advanced.onlinelibrary.wiley.com/doi/full/10.1002/aenm.202403911 ,Recrystallised sputtered NiOx,23/10/2024,2024,SHJ,,,,,,,,,,,,,,,,,,,,,,,recombination,ITO,20,,,,,,,,,,,,,,Ag,ITO/Ag,100,,,,,,,,p-i-n,,,,,,1,SnO2,,,IZO,70,70,,,,,,,Forward,,,,,29.58,,,No,,,,,,,,,
Jin et al.,https://advanced.onlinelibrary.wiley.com/doi/full/10.1002/aenm.202403911 ,Recrystallised sputtered NiOx - control,23/10/2024,2024,SHJ,,,,,,,,,,,,,,,,,,,,,,,recombination,ITO,20,,,,,,,,,,,,,,Ag,ITO/Ag,100,,,,,,,,p-i-n,,,,,,1,SnO2,,,IZO,70,70,,,,,,,Not clear,,,,,28.28,,,No,,,,,,,,,
Jin et al.,https://advanced.onlinelibrary.wiley.com/doi/full/10.1002/aenm.202403911 ,Recrystallised sputtered NiOx - control,23/10/2024,2024,SHJ,,,,,,,,,,,,,,,,,,,,,,,recombination,ITO,20,,,,,,,,,,,,,,Ag,ITO/Ag,100,,,,,,,,p-i-n,,,,,,1,SnO2,,,IZO,70,70,,,,,,,Reverse,,,,,27.91,,,No,,,,,,,,,
Jin et al.,https://advanced.onlinelibrary.wiley.com/doi/full/10.1002/aenm.202403911 ,Recrystallised sputtered NiOx - control,23/10/2024,2024,SHJ,,,,,,,,,,,,,,,,,,,,,,,recombination,ITO,20,,,,,,,,,,,,,,Ag,ITO/Ag,100,,,,,,,,p-i-n,,,,,,1,SnO2,,,IZO,70,70,,,,,,,Forward,,,,,26.84,,,No,,,,,,,,,
Mahmoud et al.,https://onlinelibrary.wiley.com/doi/10.1002/solr.202400471,Tuning pvk growth using additives. 25 um width silver fingers,24/10/2024,2024,SHJ,,,,,,,,,,,,,,,,,,,,,,,recombination,ITO,80,sputtering,Not clear,,,,,,,,,a-Si:H(i),Yes,PECVD,Ag,ITO/Ag,195,,,,,,,,p-i-n,,,,,,1,SnOx,,,ITO,25,25,,,,,,,Reverse,,,,,28.5,,,No,,,,,,,,,
Mahmoud et al.,https://onlinelibrary.wiley.com/doi/10.1002/solr.202400471,Tuning pvk growth using additives. 25 um width silver fingers,24/10/2024,2024,SHJ,,,,,,,,,,,,,,,,,,,,,,,recombination,ITO,80,sputtering,Not clear,,,,,,,,,a-Si:H(i),Yes,PECVD,Ag,ITO/Ag,195,,,,,,,,p-i-n,,,,,,1,SnOx,,,ITO,25,25,,,,,,,Forward,,,,,28.5,,,No,,,,,,,,,
Mahmoud et al.,https://onlinelibrary.wiley.com/doi/10.1002/solr.202400471,Tuning pvk growth using additives. 100 um width silver fingers,24/10/2024,2024,SHJ,,,,,,,,,,,,,,,,,,,,,,,recombination,ITO,80,sputtering,Not clear,,,,,,,,,a-Si:H(i),Yes,PECVD,Ag,ITO/Ag,195,,,,,,,,p-i-n,,,,,,1,SnOx,,,ITO,25,25,,,,,,,Reverse,,,,,26.7,,,No,,,,,,,,,
Mahmoud et al.,https://onlinelibrary.wiley.com/doi/10.1002/solr.202400471,Tuning pvk growth using additives. 100 um width silver fingers,24/10/2024,2024,SHJ,,,,,,,,,,,,,,,,,,,,,,,recombination,ITO,80,sputtering,Not clear,,,,,,,,,a-Si:H(i),Yes,PECVD,Ag,ITO/Ag,195,,,,,,,,p-i-n,,,,,,1,SnOx,,,ITO,25,25,,,,,,,Forward,,,,,26.8,,,No,,,,,,,,,
Harter et al.,https://pubs.acs.org/doi/10.1021/acsami.4c09264,"Doped-InOx:H recombination, rear TCO. Sub-micron textured bottom cells",29/10/2024,2024,SHJ,,,,,,,,,,,,,,,,,,,,,,,recombination,Doped InOx,20,,,,,,,,,,,,,,Ag,Doped-InOx:H/Ag/SiOx/Ag,180,,,,,,,,p-i-n,,,,,,1.21,SnO2,,,IZO,35,35,,,,,,,Reverse,,,,,30.22,,,No,,,,,,,,,
Harter et al.,https://pubs.acs.org/doi/10.1021/acsami.4c09264,"Doped-InOx:H recombination, rear TCO. Sub-micron textured bottom cells",29/10/2024,2024,SHJ,,,,,,,,,,,,,,,,,,,,,,,recombination,Doped InOx,20,,,,,,,,,,,,,,Ag,Doped-InOx:H/Ag/SiOx/Ag,180,,,,,,,,p-i-n,,,,,,1.21,SnO2,,,IZO,35,35,,,,,,,Forward,,,,,30.22,,,No,,,,,,,,,
Harter et al.,https://pubs.acs.org/doi/10.1021/acsami.4c09264,"Doped-InOx:H recombination, rear TCO. Sub-micron textured bottom cells",29/10/2024,2024,SHJ,,,,,,,,,,,,,,,,,,,,,,,recombination,Doped InOx,20,,,,,,,,,,,,,,Ag,Doped-InOx:H/Ag/SiOx/Ag,180,,,,,,,,p-i-n,,,,,,1.21,SnO2,,,IZO,35,35,,,,,,,Tracking,,,,,30.15,,,No,,,,,,,,,
Kan et al.,https://www.nature.com/articles/s41566-024-01561-5,Copper thiocyanate additive,04/11/2024,2024,SHJ,,,,,,,,,,,,,,,,,,,,,,,recombination,ITO,15,,,,,,,,,,,,,,Ag,ITO/Ag,80,,,,,,,,p-i-n,,,,,,0.9972 ,SnO2,,,IZO,60,60,,,,,,,Reverse,,,,,31.54,,,No,,,,,,,,,
Kan et al.,https://www.nature.com/articles/s41566-024-01561-5,Copper thiocyanate additive,04/11/2024,2024,SHJ,,,,,,,,,,,,,,,,,,,,,,,recombination,ITO,15,,,,,,,,,,,,,,Ag,ITO/Ag,80,,,,,,,,p-i-n,,,,,,0.9972 ,SnO2,,,IZO,60,60,,,,,,,Forward,,,,,31.67,,,No,,,,,,,,,
Kan et al.,https://www.nature.com/articles/s41566-024-01561-5,Copper thiocyanate additive,04/11/2024,2024,SHJ,,,,,,,,,,,,,,,,,,,,,,,recombination,ITO,15,,,,,,,,,,,,,,Ag,ITO/Ag,80,,,,,,,,p-i-n,,,,,,0.9972 ,SnO2,,,IZO,60,60,,,,,,,Tracking,,,,,31.35,,,No,,,,,,,,,
Kan et al.,https://www.nature.com/articles/s41566-024-01561-5,Copper thiocyanate HTL,04/11/2024,2024,SHJ,,,,,,,,,,,,,,,,,,,,,,,recombination,ITO,15,,,,,,,,,,,,,,Ag,ITO/Ag,80,,,,,,,,p-i-n,,,,,,0.9972 ,SnO2,,,IZO,60,60,,,,,,,Reverse,,,,,31.38,,,Yes,,,,,,,,,
Kan et al.,https://www.nature.com/articles/s41566-024-01561-5,Copper thiocyanate HTL,04/11/2024,2024,SHJ,,,,,,,,,,,,,,,,,,,,,,,recombination,ITO,15,,,,,,,,,,,,,,Ag,ITO/Ag,80,,,,,,,,p-i-n,,,,,,0.9972 ,SnO2,,,IZO,60,60,,,,,,,Forward,,,,,31.46,,,Yes,,,,,,,,,
Kan et al.,https://www.nature.com/articles/s41566-024-01561-5,Copper thiocyanate HTL,04/11/2024,2024,SHJ,,,,,,,,,,,,,,,,,,,,,,,recombination,ITO,15,,,,,,,,,,,,,,Ag,ITO/Ag,80,,,,,,,,p-i-n,,,,,,0.9972 ,SnO2,,,IZO,60,60,,,,,,,Tracking,,,,,31.02,,,Yes,,,,,,,,,
Kan et al.,https://www.nature.com/articles/s41566-024-01561-5,Copper thiocyanate HTL. Control NiOx,04/11/2024,2024,SHJ,,,,,,,,,,,,,,,,,,,,,,,recombination,ITO,15,,,,,,,,,,,,,,Ag,ITO/Ag,80,,,,,,,,p-i-n,,,,,,0.9972 ,SnO2,,,IZO,60,60,,,,,,,Reverse,,,,,27.94,,,No,,,,,,,,,
Kan et al.,https://www.nature.com/articles/s41566-024-01561-5,Copper thiocyanate HTL. Control NiOx,04/11/2024,2024,SHJ,,,,,,,,,,,,,,,,,,,,,,,recombination,ITO,15,,,,,,,,,,,,,,Ag,ITO/Ag,80,,,,,,,,p-i-n,,,,,,0.9972 ,SnO2,,,IZO,60,60,,,,,,,Forward,,,,,28.84,,,No,,,,,,,,,
Kan et al.,https://www.nature.com/articles/s41566-024-01561-5,Copper thiocyanate HTL. Control NiOx,04/11/2024,2024,SHJ,,,,,,,,,,,,,,,,,,,,,,,recombination,ITO,15,,,,,,,,,,,,,,Ag,ITO/Ag,80,,,,,,,,p-i-n,,,,,,0.9972 ,SnO2,,,IZO,60,60,,,,,,,Tracking,,,,,27.8,,,No,,,,,,,,,
Kan et al.,https://www.nature.com/articles/s41566-024-01561-5,Copper thiocyanate HTL. Control 2PACz,04/11/2024,2024,SHJ,,,,,,,,,,,,,,,,,,,,,,,recombination,ITO,15,,,,,,,,,,,,,,Ag,ITO/Ag,80,,,,,,,,p-i-n,,,,,,0.9972 ,SnO2,,,IZO,60,60,,,,,,,Reverse,,,,,31.21,,,No,,,,,,,,,
Kan et al.,https://www.nature.com/articles/s41566-024-01561-5,Copper thiocyanate HTL. Control 2PACz,04/11/2024,2024,SHJ,,,,,,,,,,,,,,,,,,,,,,,recombination,ITO,15,,,,,,,,,,,,,,Ag,ITO/Ag,80,,,,,,,,p-i-n,,,,,,0.9972 ,SnO2,,,IZO,60,60,,,,,,,Forward,,,,,31.55,,,No,,,,,,,,,
Kan et al.,https://www.nature.com/articles/s41566-024-01561-5,Copper thiocyanate HTL. Control 2PACz,04/11/2024,2024,SHJ,,,,,,,,,,,,,,,,,,,,,,,recombination,ITO,15,,,,,,,,,,,,,,Ag,ITO/Ag,80,,,,,,,,p-i-n,,,,,,0.9972 ,SnO2,,,IZO,60,60,,,,,,,Tracking,,,,,31.25,,,No,,,,,,,,,
Kan et al.,https://www.nature.com/articles/s41566-024-01561-5,Copper thiocyanate HTL. Control 2PACz co-dep with pvk,04/11/2024,2024,SHJ,,,,,,,,,,,,,,,,,,,,,,,recombination,ITO,15,,,,,,,,,,,,,,Ag,ITO/Ag,80,,,,,,,,p-i-n,,,,,,0.9972 ,SnO2,,,IZO,60,60,,,,,,,Reverse,,,,,24.43,,,No,,,,,,,,,
Kan et al.,https://www.nature.com/articles/s41566-024-01561-5,Copper thiocyanate HTL. Control 2PACz co-dep with pvk,04/11/2024,2024,SHJ,,,,,,,,,,,,,,,,,,,,,,,recombination,ITO,15,,,,,,,,,,,,,,Ag,ITO/Ag,80,,,,,,,,p-i-n,,,,,,0.9972 ,SnO2,,,IZO,60,60,,,,,,,Forward,,,,,24.38,,,No,,,,,,,,,
Kan et al.,https://www.nature.com/articles/s41566-024-01561-5,Copper thiocyanate HTL. Control PTAA,04/11/2024,2024,SHJ,,,,,,,,,,,,,,,,,,,,,,,recombination,ITO,15,,,,,,,,,,,,,,Ag,ITO/Ag,80,,,,,,,,p-i-n,,,,,,0.9972 ,SnO2,,,IZO,60,60,,,,,,,Reverse,,,,,29.57,,,No,,,,,,,,,
Kan et al.,https://www.nature.com/articles/s41566-024-01561-5,Copper thiocyanate HTL. Control PTAA,04/11/2024,2024,SHJ,,,,,,,,,,,,,,,,,,,,,,,recombination,ITO,15,,,,,,,,,,,,,,Ag,ITO/Ag,80,,,,,,,,p-i-n,,,,,,0.9972 ,SnO2,,,IZO,60,60,,,,,,,Forward,,,,,29.6,,,No,,,,,,,,,
