Repository: johnosullivan887/pvdata

# pvdata
Tandem Solar Cell Literature Data visualiser

Please cite: O’Sullivan, J., Wright, M., Stefani, B.V. et al. Transparent conducting electrodes for perovskite–silicon tandem solar cells. Nat Rev Phys 8, 344–364 (2026). https://doi.org/10.1038/s42254-026-00938-5

File: data/tandem.csv (part 8 of 10)
Author,Reference,Highlight,Publishing date,Year,Cell,Wafer doping,Wafer type,Wafer initial surface,Resitivity,Thickness,Junction location,Rear texture,Front texture,Protection layer,Texturing process,Protection layer removal,Cleaning,Emitter type,Sheet resistance,Emitter process,BSF Sheet resistance,BSF type,BSF process,Annealing temperature ©,Annealing time (min),Passivation front,Passivation front process,interconnection,Inter-layer,Inter-layer thicknes,Inter-layer process,Inter-layer process temperature,Annealing temperature ©,Annealing time (min),Clean before perovskite,Photolithography,Oxidation time,Oxidation temperature,Surface removal,Surface removal process,Rear passivation,Rear local contact,Rear passivation process,Rear metal,Rear electrode,Rear TCO thickness,Rear metal thickness,Rear metal order,Rear metal process,Annealing temperature,Annealing time,Surface removal,Surface removal process,Perovskite polarity,ETL,HTL,Cell isolation,Substrate area,Cell area,Cell active area,Buffer layer,Front electrode,Front metal,Front TCO,Front TCO thickness,Total front TCO thickness,Front TCO process,Front metal thickness [nm],Grid,Finger width [um],Finger spacing [mm],Front metal process,Scan direction,Bandgap,Voc tandem,Jsc tandem,FF tandem,n tandem,Jsc silicon,Jsc perovskite,Certified,Stability conditions,Stability result,Damp heat,Voc silicon,FF silicon,n silicon,Jsc silicon cell,Obs,
Kan et al.,https://www.nature.com/articles/s41566-024-01561-5,Copper thiocyanate HTL. Control PTAA,04/11/2024,2024,SHJ,,,,,,,,,,,,,,,,,,,,,,,recombination,ITO,15,,,,,,,,,,,,,,Ag,ITO/Ag,80,,,,,,,,p-i-n,,,,,,0.9972 ,SnO2,,,IZO,60,60,,,,,,,Tracking,,,,,28.18,,,No,,,,,,,,,
Kan et al.,https://www.nature.com/articles/s41566-024-01561-5,Copper thiocyanate HTL. Control NiOx/2PACz,04/11/2024,2024,SHJ,,,,,,,,,,,,,,,,,,,,,,,recombination,ITO,15,,,,,,,,,,,,,,Ag,ITO/Ag,80,,,,,,,,p-i-n,,,,,,0.9972 ,SnO2,,,IZO,60,60,,,,,,,Forward,,,,,30.38,,,No,,,,,,,,,
Kan et al.,https://www.nature.com/articles/s41566-024-01561-5,Copper thiocyanate HTL. Spin-coating,04/11/2024,2024,SHJ,,,,,,,,,,,,,,,,,,,,,,,recombination,ITO,15,,,,,,,,,,,,,,Ag,ITO/Ag,80,,,,,,,,p-i-n,,,,,,4.0026 ,SnO2,,,IZO,60,60,,,,,,,Not clear,,,,,28.14,,,No,,,,,,,,,
Kan et al.,https://www.nature.com/articles/s41566-024-01561-5,Copper thiocyanate HTL. Blade coating,04/11/2024,2024,SHJ,,,,,,,,,,,,,,,,,,,,,,,recombination,ITO,15,,,,,,,,,,,,,,Ag,ITO/Ag,80,,,,,,,,p-i-n,,,,,,4.0026 ,SnO2,,,IZO,60,60,,,,,,,Not clear,,,,,25.23,,,No,,,,,,,,,
Kore et al.,https://pubs.rsc.org/en/content/articlehtml/2025/ee/d4ee03899a,Thermally-evaporated HTL study. TaTm,13/11/2024,2024,SHJ,,,,,,,,,,,,,,,,,,,,,,,recombination,ITO,not clear,,,,,,,,,,,,,,Ag,ITO/Ag,195,,,,,,,,p-i-n,,,,,,1,SnOx,,,ITO,20,20,,,,,,,Tracking,,,,,29.6,,,No,,,,,,,,,
Kore et al.,https://pubs.rsc.org/en/content/articlehtml/2025/ee/d4ee03899a,Thermally-evaporated HTL study. TaTm,13/11/2024,2024,SHJ,,,,,,,,,,,,,,,,,,,,,,,recombination,ITO,not clear,,,,,,,,,,,,,,Ag,ITO/Ag,195,,,,,,,,p-i-n,,,,,,1,SnOx,,,ITO,20,20,,,,,,,Reverse,,,,,29.6,,,No,,,,,,,,,
Kore et al.,https://pubs.rsc.org/en/content/articlehtml/2025/ee/d4ee03899a,Thermally-evaporated HTL study. TaTm,13/11/2024,2024,SHJ,,,,,,,,,,,,,,,,,,,,,,,recombination,ITO,not clear,,,,,,,,,,,,,,Ag,ITO/Ag,195,,,,,,,,p-i-n,,,,,,1,SnOx,,,ITO,20,20,,,,,,,Reverse,,,,,29.6,,,No,,,,,,,,,
Kore et al.,https://pubs.rsc.org/en/content/articlehtml/2025/ee/d4ee03899a,Thermally-evaporated HTL study. 2PACz SC,13/11/2024,2024,SHJ,,,,,,,,,,,,,,,,,,,,,,,recombination,ITO,not clear,,,,,,,,,,,,,,Ag,ITO/Ag,195,,,,,,,,p-i-n,,,,,,1,SnOx,,,ITO,20,20,,,,,,,Reverse,,,,,28.7,,,No,,,,,,,,,
Kore et al.,https://pubs.rsc.org/en/content/articlehtml/2025/ee/d4ee03899a,Thermally-evaporated HTL study. 2PACz,13/11/2024,2024,SHJ,,,,,,,,,,,,,,,,,,,,,,,recombination,ITO,not clear,,,,,,,,,,,,,,Ag,ITO/Ag,195,,,,,,,,p-i-n,,,,,,1,SnOx,,,ITO,20,20,,,,,,,Reverse,,,,,28.6,,,No,,,,,,,,,
Kore et al.,https://pubs.rsc.org/en/content/articlehtml/2025/ee/d4ee03899a,Thermally-evaporated HTL study. Spiro-TTB,13/11/2024,2024,SHJ,,,,,,,,,,,,,,,,,,,,,,,recombination,ITO,not clear,,,,,,,,,,,,,,Ag,ITO/Ag,195,,,,,,,,p-i-n,,,,,,1,SnOx,,,ITO,20,20,,,,,,,Reverse,,,,,28.3,,,No,,,,,,,,,
Kore et al.,https://pubs.rsc.org/en/content/articlehtml/2025/ee/d4ee03899a,Thermally-evaporated HTL study. Me-4PACz,13/11/2024,2024,SHJ,,,,,,,,,,,,,,,,,,,,,,,recombination,ITO,not clear,,,,,,,,,,,,,,Ag,ITO/Ag,195,,,,,,,,p-i-n,,,,,,1,SnOx,,,ITO,20,20,,,,,,,Reverse,,,,,29,,,No,,,,,,,,,
Jia et al.,https://ieeexplore.ieee.org/document/10749500,>33% PCE,15/11/2024,2024,SHJ,,,,,,,,,,,,,,,,,,,,,,,recombination,Not clear,Not clear,,,,,,,,,,,,,,Not clear,Not clear,Not clear,,,,,,,,p-i-n,,,,,,1,SnO2,,,Not clear,not clear,not clear,,,,,,,Reverse,,,,,33.08,,,No,,,,,,,,,
Jia et al.,https://ieeexplore.ieee.org/document/10749500,>33% PCE,15/11/2024,2024,SHJ,,,,,,,,,,,,,,,,,,,,,,,recombination,Not clear,Not clear,,,,,,,,,,,,,,Not clear,Not clear,Not clear,,,,,,,,p-i-n,,,,,,1,SnO2,,,Not clear,not clear,not clear,,,,,,,Forward,,,,,33.34,,,No,,,,,,,,,
Guo et al.,https://advanced.onlinelibrary.wiley.com/doi/full/10.1002/aenm.202403021,SiOx passivation contacts on TOPCon,20/11/2024,2024,polo,,,,,,,,,,,,,,,,,,,,,,,recombination,IZO,10,,,,,,,,,,,,,,Cr/Ag,Cr/Ag,0,,,,,,,,p-i-n,,,,,,0.1375,BCP:Ag,,,IZO,100,100,,,,,,,Reverse,,,,,30.7,,,No,,,,,,,,,
Guo et al.,https://advanced.onlinelibrary.wiley.com/doi/full/10.1002/aenm.202403021,SiOx passivation contacts on TOPCon,20/11/2024,2024,polo,,,,,,,,,,,,,,,,,,,,,,,recombination,IZO,10,,,,,,,,,,,,,,Cr/Ag,Cr/Ag,0,,,,,,,,p-i-n,,,,,,0.1375,BCP:Ag,,,IZO,100,100,,,,,,,Forward,,,,,30.3,,,No,,,,,,,,,
Guo et al.,https://advanced.onlinelibrary.wiley.com/doi/full/10.1002/aenm.202403021,SiOx passivation contacts on TOPCon,20/11/2024,2024,polo,,,,,,,,,,,,,,,,,,,,,,,recombination,IZO,10,,,,,,,,,,,,,,Cr/Ag,Cr/Ag,0,,,,,,,,p-i-n,,,,,,0.1375,BCP:Ag,,,IZO,100,100,,,,,,,Tracking,,,,,30.2,,,No,,,,,,,,,
Guo et al.,https://advanced.onlinelibrary.wiley.com/doi/full/10.1002/aenm.202403021,SiOx passivation contacts on TOPCon,20/11/2024,2024,polo,,,,,,,,,,,,,,,,,,,,,,,recombination,IZO,10,,,,,,,,,,,,,,Cr/Ag,Cr/Ag,0,,,,,,,,p-i-n,,,,,,1,BCP:Ag,,,IZO,100,100,,,,,,,Reverse,,,,,28.9,,,No,,,,,,,,,
Guo et al.,https://advanced.onlinelibrary.wiley.com/doi/full/10.1002/aenm.202403021,SiOx passivation contacts on TOPCon,20/11/2024,2024,polo,,,,,,,,,,,,,,,,,,,,,,,recombination,IZO,10,,,,,,,,,,,,,,Cr/Ag,Cr/Ag,0,,,,,,,,p-i-n,,,,,,1,BCP:Ag,,,IZO,100,100,,,,,,,Forward,,,,,27.9,,,No,,,,,,,,,
Guo et al.,https://advanced.onlinelibrary.wiley.com/doi/full/10.1002/aenm.202403021,SiOx passivation contacts on TOPCon. Control,20/11/2024,2024,polo,,,,,,,,,,,,,,,,,,,,,,,recombination,IZO,10,,,,,,,,,,,,,,Cr/Ag,Cr/Ag,0,,,,,,,,p-i-n,,,,,,0.1375,BCP:Ag,,,IZO,100,100,,,,,,,Reverse,,,,,28.2,,,No,,,,,,,,,
Guo et al.,https://advanced.onlinelibrary.wiley.com/doi/full/10.1002/aenm.202403021,SiOx passivation contacts on TOPCon. Control,20/11/2024,2024,polo,,,,,,,,,,,,,,,,,,,,,,,recombination,IZO,10,,,,,,,,,,,,,,Cr/Ag,Cr/Ag,0,,,,,,,,p-i-n,,,,,,0.1375,BCP:Ag,,,IZO,100,100,,,,,,,Forward,,,,,27.3,,,No,,,,,,,,,
Guo et al.,https://advanced.onlinelibrary.wiley.com/doi/full/10.1002/aenm.202403021,SiOx passivation contacts on TOPCon. Control,20/11/2024,2024,polo,,,,,,,,,,,,,,,,,,,,,,,recombination,IZO,10,,,,,,,,,,,,,,Cr/Ag,Cr/Ag,0,,,,,,,,p-i-n,,,,,,0.1375,BCP:Ag,,,IZO,100,100,,,,,,,Tracking,,,,,27.5,,,No,,,,,,,,,
Golobostanfard et al.,https://www.sciencedirect.com/science/article/pii/S2211285524010218,"Bifacial. IZrO top TCO. 50 W 2 min, then 75 W for 11 min",01/12/2024,2024,SHJ,,,,,,,,,,,,,,,,,,,,,,,recombination,ITO,Not clear,,,,,,,,,,,,,,Ag,ITO/Ag,Not clear,,,,,,,,p-i-n,,,,,,1.21,SnOx,,,IZrO,30-35,30-35,,,,,,,Reverse,,,,,27.65,,,No,,,,,,,,,
Golobostanfard et al.,https://www.sciencedirect.com/science/article/pii/S2211285524010218,"Bifacial. IZrO top TCO. 50 W 2 min, then 75 W for 11 min",01/12/2024,2024,SHJ,,,,,,,,,,,,,,,,,,,,,,,recombination,ITO,Not clear,,,,,,,,,,,,,,Ag,ITO/Ag,Not clear,,,,,,,,p-i-n,,,,,,1.21,SnOx,,,IZrO,30-35,30-35,,,,,,,Forward,,,,,27.59,,,No,,,,,,,,,
Golobostanfard et al.,https://www.sciencedirect.com/science/article/pii/S2211285524010218,"Bifacial. IZrO top TCO. 50 W 2 min, then 75 W for 11 min. Control monofacial",01/12/2024,2024,SHJ,,,,,,,,,,,,,,,,,,,,,,,recombination,ITO,Not clear,,,,,,,,,,,,,,Ag,ITO/Ag,Not clear,,,,,,,,p-i-n,,,,,,1.21,SnOx,,,IZrO,30-35,30-35,,,,,,,Reverse,,,,,24.66,,,No,,,,,,,,,
Golobostanfard et al.,https://www.sciencedirect.com/science/article/pii/S2211285524010218,"Bifacial. IZrO top TCO. 50 W 2 min, then 75 W for 11 min. Control monofacial",01/12/2024,2024,SHJ,,,,,,,,,,,,,,,,,,,,,,,recombination,ITO,Not clear,,,,,,,,,,,,,,Ag,ITO/Ag,Not clear,,,,,,,,p-i-n,,,,,,1.21,SnOx,,,IZrO,30-35,30-35,,,,,,,Forward,,,,,24.68,,,No,,,,,,,,,
Chen et al.,https://onlinelibrary.wiley.com/doi/full/10.1002/anie.202420585,Aromatic linkers in SAMs,11/12/2024,2024,SHJ,,,,,,,,,,,,,,,,,,,,,,,recombination,ITO,10,,,,,,,,,,,,,,Ag,ITO/Ag,115,,,,,,,,p-i-n,,,,,,0.64,SnO2,,,IZO,100,100,,,,,,,Reverse,,,,,28.89,,,No,,,,,,,,,
Chen et al.,https://onlinelibrary.wiley.com/doi/full/10.1002/anie.202420585,Aromatic linkers in SAMs,11/12/2024,2024,SHJ,,,,,,,,,,,,,,,,,,,,,,,recombination,ITO,10,,,,,,,,,,,,,,Ag,ITO/Ag,115,,,,,,,,p-i-n,,,,,,0.64,SnO2,,,IZO,100,100,,,,,,,Forward,,,,,29.27,,,No,,,,,,,,,
Chen et al.,https://onlinelibrary.wiley.com/doi/full/10.1002/anie.202420585,Aromatic linkers in SAMs,11/12/2024,2024,SHJ,,,,,,,,,,,,,,,,,,,,,,,recombination,ITO,10,,,,,,,,,,,,,,Ag,ITO/Ag,115,,,,,,,,p-i-n,,,,,,0.64,SnO2,,,IZO,100,100,,,,,,,Tracking,,,,,28.53,,,No,,,,,,,,,
Zhang et al.,https://www.mdpi.com/1996-1073/18/1/115,Mixed solvent engineering,30/12/2024,2024,SHJ,,,,,,,,,,,,,,,,,,,,,,,recombination,ITO,15,,,,,,,,,,,,,,Ag,ITO/Ag,Not clear,,,,,,,,p-i-n,,,,,,1.04,SnOx,,,IZO,70,70,,,,,,,Not clear,,,,,29.12,,,No,,,,,,,,,
Zhang et al.,https://www.mdpi.com/1996-1073/18/1/115,"Mixed solvent engineering. Control, nBA",30/12/2024,2024,SHJ,,,,,,,,,,,,,,,,,,,,,,,recombination,ITO,15,,,,,,,,,,,,,,Ag,ITO/Ag,Not clear,,,,,,,,p-i-n,,,,,,1.04,SnOx,,,IZO,70,70,,,,,,,Not clear,,,,,27.06,,,No,,,,,,,,,
Wang et al.,https://advanced.onlinelibrary.wiley.com/doi/full/10.1002/adma.202416150,"""Halide-locking"". 1.6 M precursor",02/01/2025,2025,polo,,,,,,,,,,,,,,,,,,,,,,,recombination,ITO,20,,,,,,,,,,,,,,Ag/Al,Ag/Al,0,,,,,,,,p-i-n,,,,,,1.0208,SnO2,,,ITO,not clear,not clear,,,,,,,Reverse,,,,,31.32,,,No,,,,,,,,,
Wang et al.,https://advanced.onlinelibrary.wiley.com/doi/full/10.1002/adma.202416150,"""Halide-locking"". 1.6 M precursor",02/01/2025,2025,polo,,,,,,,,,,,,,,,,,,,,,,,recombination,ITO,20,,,,,,,,,,,,,,Ag/Al,Ag/Al,0,,,,,,,,p-i-n,,,,,,1.0208,SnO2,,,ITO,not clear,not clear,,,,,,,Forward,,,,,31.18,,,No,,,,,,,,,
Wang et al.,https://advanced.onlinelibrary.wiley.com/doi/full/10.1002/adma.202416150,"""Halide-locking"". 1.5 M precursor",02/01/2025,2025,polo,,,,,,,,,,,,,,,,,,,,,,,recombination,ITO,20,,,,,,,,,,,,,,Ag/Al,Ag/Al,0,,,,,,,,p-i-n,,,,,,1.0208,SnO2,,,ITO,not clear,not clear,,,,,,,Reverse,,,,,30.34,,,No,,,,,,,,,
Wang et al.,https://advanced.onlinelibrary.wiley.com/doi/full/10.1002/adma.202416150,"""Halide-locking"". 1.5 M precursor",02/01/2025,2025,polo,,,,,,,,,,,,,,,,,,,,,,,recombination,ITO,20,,,,,,,,,,,,,,Ag/Al,Ag/Al,0,,,,,,,,p-i-n,,,,,,1.0208,SnO2,,,ITO,not clear,not clear,,,,,,,Forward,,,,,30.13,,,No,,,,,,,,,
Wang et al.,https://advanced.onlinelibrary.wiley.com/doi/full/10.1002/adma.202416150,"""Halide-locking"". 1.7 M precursor",02/01/2025,2025,polo,,,,,,,,,,,,,,,,,,,,,,,recombination,ITO,20,,,,,,,,,,,,,,Ag/Al,Ag/Al,0,,,,,,,,p-i-n,,,,,,1.0208,SnO2,,,ITO,not clear,not clear,,,,,,,Reverse,,,,,30.18,,,No,,,,,,,,,
Wang et al.,https://advanced.onlinelibrary.wiley.com/doi/full/10.1002/adma.202416150,"""Halide-locking"". 1.7 M precursor",02/01/2025,2025,polo,,,,,,,,,,,,,,,,,,,,,,,recombination,ITO,20,,,,,,,,,,,,,,Ag/Al,Ag/Al,0,,,,,,,,p-i-n,,,,,,1.0208,SnO2,,,ITO,not clear,not clear,,,,,,,Forward,,,,,29.76,,,No,,,,,,,,,
Wang et al.,https://advanced.onlinelibrary.wiley.com/doi/full/10.1002/adma.202416150,"""Halide-locking"". 1.6 M precursor",02/01/2025,2025,polo,,,,,,,,,,,,,,,,,,,,,,,recombination,ITO,20,,,,,,,,,,,,,,Ag/Al,Ag/Al,0,,,,,,,,p-i-n,,,,,,0.16,SnO2,,,ITO,not clear,not clear,,,,,,,Reverse,,,,,32.09,,,No,,,,,,,,,
Wang et al.,https://advanced.onlinelibrary.wiley.com/doi/full/10.1002/adma.202416150,"""Halide-locking"". 1.6 M precursor",02/01/2025,2025,polo,,,,,,,,,,,,,,,,,,,,,,,recombination,ITO,20,,,,,,,,,,,,,,Ag/Al,Ag/Al,0,,,,,,,,p-i-n,,,,,,0.16,SnO2,,,ITO,not clear,not clear,,,,,,,Forward,,,,,31.94,,,No,,,,,,,,,
Yao et al.,https://www.nature.com/articles/s41467-024-55377-6,(100) oriented pvks,02/01/2025,2025,SHJ,,,,,,,,,,,,,,,,,,,,,,,recombination,ITO,15,,,,,,,,,,,,,,Ag,ITO/Ag,75,,,,,,,,n-i-p,,,,,,1,MoOx,,,IZO,80,80,,,,,,,Not clear,,,,,28.03,,,No,,,,,,,,,
Yao et al.,https://www.nature.com/articles/s41467-024-55377-6,(100) oriented pvks,02/01/2025,2025,SHJ,,,,,,,,,,,,,,,,,,,,,,,recombination,ITO,15,,,,,,,,,,,,,,Ag,ITO/Ag,75,,,,,,,,p-i-n,,,,,,1,SnOx,,,IZO,80,80,,,,,,,Reverse,,,,,30.78,,,No,,,,,,,,,
Yao et al.,https://www.nature.com/articles/s41467-024-55377-6,(100) oriented pvks,02/01/2025,2025,SHJ,,,,,,,,,,,,,,,,,,,,,,,recombination,ITO,15,,,,,,,,,,,,,,Ag,ITO/Ag,75,,,,,,,,p-i-n,,,,,,1,SnOx,,,IZO,80,80,,,,,,,Forward,,,,,30.72,,,No,,,,,,,,,
Yao et al.,https://www.nature.com/articles/s41467-024-55377-6,(100) oriented pvks,02/01/2025,2025,SHJ,,,,,,,,,,,,,,,,,,,,,,,recombination,ITO,15,,,,,,,,,,,,,,Ag,ITO/Ag,75,,,,,,,,p-i-n,,,,,,1.0014,SnOx,,,IZO,80,80,,,,,,,Not clear,,,,,30.26,,,Yes,,,,,,,,,
Turkay et al.,https://onlinelibrary.wiley.com/doi/full/10.1002/solr.202400704,"SiO2-NPs at rear, mid. Reduce In consumption",09/01/2025,2025,SHJ,,,,,,,,,,,,,,,,,,,,,,,recombination,ITO,20,,,,,,,,,,,,,,Ag,ITO/SiO2-NP/Ag,40,,,,,,,,p-i-n,,,,,,1.2,SnOx,,,IZO,35,35,,,,,,,Reverse,,,,,29.5,,,No,,,,,,,,,
Turkay et al.,https://onlinelibrary.wiley.com/doi/full/10.1002/solr.202400704,Control. SiO2-NPs at mid only,09/01/2025,2025,SHJ,,,,,,,,,,,,,,,,,,,,,,,recombination,ITO,20,,,,,,,,,,,,,,Ag,ITO/SiO2-NP/Ag,100,,,,,,,,p-i-n,,,,,,1.2,SnOx,,,IZO,35,35,,,,,,,Reverse,,,,,29.1,,,No,,,,,,,,,
Subbiah et al.,https://www.sciencedirect.com/science/article/pii/S254243512400432X,Blade-coated. 2D-3/2D perovskite,15/01/2025,2025,SHJ,,,,,,,,,,,,,,,,,,,,,,,recombination,IZO,5,,,,,,,,,,,,,,Ag,ITO/meso-Al2O3/Ag,20,,,,,,,,p-i-n,,,,,,1.04,SnO2,,,IZO,40,40,,,,,,,Reverse,,,,,31.2,,,No,,,,,,,,,
Subbiah et al.,https://www.sciencedirect.com/science/article/pii/S254243512400432X,Blade-coated. 2D-3/2D perovskite,15/01/2025,2025,SHJ,,,,,,,,,,,,,,,,,,,,,,,recombination,IZO,5,,,,,,,,,,,,,,Ag,ITO/meso-Al2O3/Ag,20,,,,,,,,p-i-n,,,,,,1.04,SnO2,,,IZO,40,40,,,,,,,Tracking,,,,,31.2,,,Yes,,,,,,,,,
Subbiah et al.,https://www.sciencedirect.com/science/article/pii/S254243512400432X,Blade-coated. 2D-3/2D perovskite. Encapsulated,15/01/2025,2025,SHJ,,,,,,,,,,,,,,,,,,,,,,,recombination,IZO,5,,,,,,,,,,,,,,Ag,ITO/meso-Al2O3/Ag,20,,,,,,,,p-i-n,,,,,,1.04,SnO2,,,IZO,40,40,,,,,,,Tracking,,,,,28.4,,,Yes,,,,,,,,,
Subbiah et al.,https://www.sciencedirect.com/science/article/pii/S254243512400432X,Blade-coated. Control - 2D-0/2D perovskite,15/01/2025,2025,SHJ,,,,,,,,,,,,,,,,,,,,,,,recombination,IZO,5,,,,,,,,,,,,,,Ag,ITO/meso-Al2O3/Ag,20,,,,,,,,p-i-n,,,,,,1.04,SnO2,,,IZO,40,40,,,,,,,Reverse,,,,,29.1,,,No,,,,,,,,,
Subbiah et al.,https://www.sciencedirect.com/science/article/pii/S254243512400432X,Blade-coated. Control - 2D-0/2D perovskite,15/01/2025,2025,SHJ,,,,,,,,,,,,,,,,,,,,,,,recombination,IZO,5,,,,,,,,,,,,,,Ag,ITO/meso-Al2O3/Ag,20,,,,,,,,p-i-n,,,,,,1.04,SnO2,,,IZO,40,40,,,,,,,Tracking,,,,,27.5,,,No,,,,,,,,,
Subbiah et al.,https://www.sciencedirect.com/science/article/pii/S254243512400432X,Blade-coated. Control - 3D perovskite,15/01/2025,2025,SHJ,,,,,,,,,,,,,,,,,,,,,,,recombination,IZO,5,,,,,,,,,,,,,,Ag,ITO/meso-Al2O3/Ag,20,,,,,,,,p-i-n,,,,,,1.04,SnO2,,,IZO,40,40,,,,,,,Reverse,,,,,27.5,,,No,,,,,,,,,
Subbiah et al.,https://www.sciencedirect.com/science/article/pii/S254243512400432X,Blade-coated. Control - 3D perovskite. Encapsulated,15/01/2025,2025,SHJ,,,,,,,,,,,,,,,,,,,,,,,recombination,IZO,5,,,,,,,,,,,,,,Ag,ITO/meso-Al2O3/Ag,20,,,,,,,,p-i-n,,,,,,1.04,SnO2,,,IZO,40,40,,,,,,,Tracking,,,,,24.7,,,No,,,,,,,,,
Han et al.,https://pubs.acs.org/doi/10.1021/acsami.4c18952,"Multilayer IZrO front TCO. Columnar IZrO 95% In2O3, then equixaxed IZrO 98% In2O3.",31/01/2025,2025,SHJ,,,,,,,,,,,,,,,,,,,,,,,recombination,ITO,20,,,,,,,,,,,,,,Ag,ITO/Ag,not clear,,,,,,,,p-i-n,,,,,,1.05,SnO2,,,IZrO,55/75,130,,,,,,,Not clear,,,,,30.12,,,No,,,,,,,,,
Han et al.,https://pubs.acs.org/doi/10.1021/acsami.4c18952,"Multilayer IZrO front TCO. Columnar IZrO, then equixaxed IZrO. Control. Single IZrO",31/01/2025,2025,SHJ,,,,,,,,,,,,,,,,,,,,,,,recombination,ITO,20,,,,,,,,,,,,,,Ag,ITO/Ag,not clear,,,,,,,,p-i-n,,,,,,1.05,SnO2,,,IZrO,130,130,,,,,,,Not clear,,,,,29.16,,,No,,,,,,,,,
Ye et al.,https://advanced.onlinelibrary.wiley.com/doi/full/10.1002/adfm.202419391,Perovskite passivation additive,02/02/2025,2025,polo,,,,,,,,,,,,,,,,,,,,,,,recombination,ITO,20,,,,,,,,,,,,,,Ag/Al,Ag/Al,0,,,,,,,,p-i-n,,,,,,1.035,SnO2,,,IZO,60,60,,,,,,,Reverse,,,,,30.36,,,No,,,,,,,,,
Ye et al.,https://advanced.onlinelibrary.wiley.com/doi/full/10.1002/adfm.202419391,Perovskite passivation additive,02/02/2025,2025,polo,,,,,,,,,,,,,,,,,,,,,,,recombination,ITO,20,,,,,,,,,,,,,,Ag/Al,Ag/Al,0,,,,,,,,p-i-n,,,,,,1.035,SnO2,,,IZO,60,60,,,,,,,Forward,,,,,29.86,,,No,,,,,,,,,
Ye et al.,https://advanced.onlinelibrary.wiley.com/doi/full/10.1002/adfm.202419391,Perovskite passivation additive,02/02/2025,2025,polo,,,,,,,,,,,,,,,,,,,,,,,recombination,ITO,20,,,,,,,,,,,,,,Ag/Al,Ag/Al,0,,,,,,,,p-i-n,,,,,,1.035,SnO2,,,IZO,60,60,,,,,,,Tracking,,,,,30.37,,,No,,,,,,,,,
Yang et al.,https://advanced.onlinelibrary.wiley.com/doi/full/10.1002/adma.202416513 ,Halogen stabilizer additive,09/02/2025,2025,SHJ,,,,,,,,,,,,,,,,,,,,,,,Not clear,Not clear,Not clear,,,,,,,,,,,,,,Not clear,Not clear,Not clear,,,,,,,,p-i-n,,,,,,1.06,SnO2,,,ITO,120,120,,,,,,,Reverse,,,,,33.2,,,No,,,,,,,,,
Yang et al.,https://advanced.onlinelibrary.wiley.com/doi/full/10.1002/adma.202416513 ,Halogen stabilizer additive,09/02/2025,2025,SHJ,,,,,,,,,,,,,,,,,,,,,,,Not clear,Not clear,Not clear,,,,,,,,,,,,,,Not clear,Not clear,Not clear,,,,,,,,p-i-n,,,,,,1.06,SnO2,,,ITO,120,120,,,,,,,Forward,,,,,33.1,,,No,,,,,,,,,
Li et al.,https://link.springer.com/article/10.1007/s40820-024-01631-x,Piperazinium salts as post-treatment perovskite surface modifiers,11/02/2025,2025,SHJ,,,,,,,,,,,,,,,,,,,,,,,recombination,ITO,10,,,,,,,,,,,,,,Ag,ITO/Ag,Not clear,,,,,,,,p-i-n,,,,,,1.21,BCP:Ag,,,IZO,100,100,,,,,,,Reverse,,,,,31.5,,,No,,,,,,,,,
Li et al.,https://link.springer.com/article/10.1007/s40820-024-01631-x,Piperazinium salts as post-treatment perovskite surface modifiers,11/02/2025,2025,SHJ,,,,,,,,,,,,,,,,,,,,,,,recombination,ITO,10,,,,,,,,,,,,,,Ag,ITO/Ag,Not clear,,,,,,,,p-i-n,,,,,,1.21,BCP:Ag,,,IZO,100,100,,,,,,,Forward,,,,,30.9,,,No,,,,,,,,,
Li et al.,https://link.springer.com/article/10.1007/s40820-024-01631-x,Piperazinium salts as post-treatment perovskite surface modifiers,11/02/2025,2025,SHJ,,,,,,,,,,,,,,,,,,,,,,,recombination,ITO,10,,,,,,,,,,,,,,Ag,ITO/Ag,Not clear,,,,,,,,p-i-n,,,,,,1.21,BCP:Ag,,,IZO,100,100,,,,,,,Tracking,,,,,31.2,,,No,,,,,,,,,
Li et al.,https://link.springer.com/article/10.1007/s40820-024-01631-x,Piperazinium salts as post-treatment perovskite surface modifiers,11/02/2025,2025,SHJ,,,,,,,,,,,,,,,,,,,,,,,recombination,ITO,10,,,,,,,,,,,,,,Ag,ITO/Ag,Not clear,,,,,,,,p-i-n,,,,,,1.21,BCP:Ag,,,IZO,100,100,,,,,,,Tracking,,,,,29,,,No,,,,,,,,,
Li et al.,https://link.springer.com/article/10.1007/s40820-024-01631-x,Piperazinium salts as post-treatment perovskite surface modifiers,11/02/2025,2025,SHJ,,,,,,,,,,,,,,,,,,,,,,,recombination,ITO,10,,,,,,,,,,,,,,Ag,ITO/Ag,Not clear,,,,,,,,p-i-n,,,,,,1.21,BCP:Ag,,,IZO,100,100,,,,,,,Tracking,,,,,29.6,,,No,,,,,,,,,
Li et al.,https://link.springer.com/article/10.1007/s40820-024-01631-x,Piperazinium salts as post-treatment perovskite surface modifiers,11/02/2025,2025,SHJ,,,,,,,,,,,,,,,,,,,,,,,recombination,ITO,10,,,,,,,,,,,,,,Ag,ITO/Ag,Not clear,,,,,,,,p-i-n,,,,,,1.21,BCP:Ag,,,IZO,100,100,,,,,,,Reverse,,,,,30.54,,,Yes,,,,,,,,,
Li et al.,https://link.springer.com/article/10.1007/s40820-024-01631-x,Piperazinium salts as post-treatment perovskite surface modifiers,11/02/2025,2025,SHJ,,,,,,,,,,,,,,,,,,,,,,,recombination,ITO,10,,,,,,,,,,,,,,Ag,ITO/Ag,Not clear,,,,,,,,p-i-n,,,,,,1.21,BCP:Ag,,,IZO,100,100,,,,,,,Forward,,,,,30.7,,,Yes,,,,,,,,,
Li et al.,https://link.springer.com/article/10.1007/s40820-024-01631-x,Piperazinium salts as post-treatment perovskite surface modifiers,11/02/2025,2025,SHJ,,,,,,,,,,,,,,,,,,,,,,,recombination,ITO,10,,,,,,,,,,,,,,Ag,ITO/Ag,Not clear,,,,,,,,p-i-n,,,,,,1.21,BCP:Ag,,,IZO,100,100,,,,,,,Tracking,,,,,30.38,,,Yes,,,,,,,,,
Li et al.,https://link.springer.com/article/10.1007/s40820-024-01631-x,Control,11/02/2025,2025,SHJ,,,,,,,,,,,,,,,,,,,,,,,recombination,ITO,10,,,,,,,,,,,,,,Ag,ITO/Ag,Not clear,,,,,,,,p-i-n,,,,,,1.21,BCP:Ag,,,IZO,100,100,,,,,,,Reverse,,,,,27.9,,,No,,,,,,,,,
Li et al.,https://link.springer.com/article/10.1007/s40820-024-01631-x,Control,11/02/2025,2025,SHJ,,,,,,,,,,,,,,,,,,,,,,,recombination,ITO,10,,,,,,,,,,,,,,Ag,ITO/Ag,Not clear,,,,,,,,p-i-n,,,,,,1.21,BCP:Ag,,,IZO,100,100,,,,,,,Forward,,,,,27.4,,,No,,,,,,,,,
Yang et al.,https://www.sciencedirect.com/science/article/pii/S2095495625000531,Improved hydrophobicity of SAMs using Al2O3. Me-4PACz/doped-Al2O3,17/02/2025,2025,SHJ,,,,,,,,,,,,,,,,,,,,,,,recombination,ITO,20,,,,,,,,,,,,,,Not clear,Not clear,Not clear,,,,,,,,p-i-n,,,,,,1.05,SnO2,,,IZO,100,100,,,,,,,Reverse,,,,,30.92,,,No,,,,,,,,,
Yang et al.,https://www.sciencedirect.com/science/article/pii/S2095495625000531,Improved hydrophobicity of SAMs using Al2O3. Me-4PACz/doped-Al2O3,17/02/2025,2025,SHJ,,,,,,,,,,,,,,,,,,,,,,,recombination,ITO,20,,,,,,,,,,,,,,Not clear,Not clear,Not clear,,,,,,,,p-i-n,,,,,,1.05,SnO2,,,IZO,100,100,,,,,,,Forward,,,,,30.65,,,No,,,,,,,,,
Yang et al.,https://www.sciencedirect.com/science/article/pii/S2095495625000531,Improved hydrophobicity of SAMs using Al2O3. Me-4PACz/doped-Al2O3,17/02/2025,2025,SHJ,,,,,,,,,,,,,,,,,,,,,,,recombination,ITO,20,,,,,,,,,,,,,,Not clear,Not clear,Not clear,,,,,,,,p-i-n,,,,,,1.05,SnO2,,,IZO,100,100,,,,,,,Tracking,,,,,30.71,,,No,,,,,,,,,
Yang et al.,https://www.sciencedirect.com/science/article/pii/S2095495625000531,Improved hydrophobicity of SAMs using Al2O3. Me-4PACz only,17/02/2025,2025,SHJ,,,,,,,,,,,,,,,,,,,,,,,recombination,ITO,20,,,,,,,,,,,,,,Not clear,Not clear,Not clear,,,,,,,,p-i-n,,,,,,1.05,SnO2,,,IZO,100,100,,,,,,,Reverse,,,,,28.68,,,No,,,,,,,,,
Yang et al.,https://www.sciencedirect.com/science/article/pii/S2095495625000531,Improved hydrophobicity of SAMs using Al2O3. Me-4PACz only,17/02/2025,2025,SHJ,,,,,,,,,,,,,,,,,,,,,,,recombination,ITO,20,,,,,,,,,,,,,,Not clear,Not clear,Not clear,,,,,,,,p-i-n,,,,,,1.05,SnO2,,,IZO,100,100,,,,,,,Forward,,,,,25.68,,,No,,,,,,,,,
Yang et al.,https://www.sciencedirect.com/science/article/pii/S2095495625000531,Improved hydrophobicity of SAMs using Al2O3. Me-4PACz/Al2O3,17/02/2025,2025,SHJ,,,,,,,,,,,,,,,,,,,,,,,recombination,ITO,20,,,,,,,,,,,,,,Not clear,Not clear,Not clear,,,,,,,,p-i-n,,,,,,1.05,SnO2,,,IZO,100,100,,,,,,,Reverse,,,,,29.45,,,No,,,,,,,,,
Yang et al.,https://www.sciencedirect.com/science/article/pii/S2095495625000531,Improved hydrophobicity of SAMs using Al2O3. Me-4PACz/Al2O3,17/02/2025,2025,SHJ,,,,,,,,,,,,,,,,,,,,,,,recombination,ITO,20,,,,,,,,,,,,,,Not clear,Not clear,Not clear,,,,,,,,p-i-n,,,,,,1.05,SnO2,,,IZO,100,100,,,,,,,Forward,,,,,29.36,,,No,,,,,,,,,
Yang et al.,https://www.sciencedirect.com/science/article/pii/S2095495625000531,Improved hydrophobicity of SAMs using Al2O3. Me-4PACz/Al2O3,17/02/2025,2025,SHJ,,,,,,,,,,,,,,,,,,,,,,,recombination,ITO,20,,,,,,,,,,,,,,Not clear,Not clear,Not clear,,,,,,,,p-i-n,,,,,,1.05,SnO2,,,IZO,100,100,,,,,,,Tracking,,,,,28.44,,,No,,,,,,,,,
Er-raji et al.,https://onlinelibrary.wiley.com/doi/full/10.1002/smtd.202401758,125 C Annealing,25/02/2025,2025,SHJ,,,,,,,,,,,,,,,,,,,,,,,recombination,ITO,Not clear,,,,,,,,,,,,,,Ag,ITO/Ag,195,,,,,,,,p-i-n,,,,,,1,SnOx,,,ITO,20,20,,,,,,,Not clear,,,,,29.8,,,No,,,,,,,,,
Er-raji et al.,https://onlinelibrary.wiley.com/doi/full/10.1002/smtd.202401758,100 C Annealing,25/02/2025,2025,SHJ,,,,,,,,,,,,,,,,,,,,,,,recombination,ITO,Not clear,,,,,,,,,,,,,,Ag,ITO/Ag,195,,,,,,,,p-i-n,,,,,,1,SnOx,,,ITO,20,20,,,,,,,Not clear,,,,,28.5,,,No,,,,,,,,,
Er-raji et al.,https://onlinelibrary.wiley.com/doi/full/10.1002/smtd.202401758,150 C Annealing,25/02/2025,2025,SHJ,,,,,,,,,,,,,,,,,,,,,,,recombination,ITO,Not clear,,,,,,,,,,,,,,Ag,ITO/Ag,195,,,,,,,,p-i-n,,,,,,1,SnOx,,,ITO,20,20,,,,,,,Not clear,,,,,28.7,,,No,,,,,,,,,
Turkay et al.,https://pubs.acs.org/doi/10.1021/acsenergylett.5c00221,IZrO front TCO. SiO2-NPs at pvk/si interface and at rear,27/02/2025,2025,SHJ,,,,,,,,,,,,,,,,,,,,,,,recombination,ITO,20,,,,,,,,,,,,,,Ag,ITO/SiO2-NP/Ag,80,,,,,,,,n-i-p,,,,,,1,SnOx,,,IZrO,35,35,,,,,,,Forward,,,,,33.27,,,No,,,,,,,,,
Turkay et al.,https://pubs.acs.org/doi/10.1021/acsenergylett.5c00221,IZrO front TCO. SiO2-NPs at pvk/si interface and at rear,27/02/2025,2025,SHJ,,,,,,,,,,,,,,,,,,,,,,,recombination,ITO,20,,,,,,,,,,,,,,Ag,ITO/SiO2-NP/Ag,80,,,,,,,,n-i-p,,,,,,1,SnOx,,,IZrO,35,35,,,,,,,Reverse,,,,,33.28,,,No,,,,,,,,,
Zhang et al.,https://advanced.onlinelibrary.wiley.com/doi/full/10.1002/adma.202416530,HTL-free,03/03/2025,2025,SHJ,,,,,,,,,,,,,,,,,,,,,,,recombination,ITO,10,,,,,,,,,,,,,,Ag,ITO/Ag,Not clear,,,,,,,,n-i-p,,,,,,1.04,MoOx,,,IZO,80,80,,,,,,,Reverse,,,,,29.6,,,No,,,,,,,,,
Zhang et al.,https://advanced.onlinelibrary.wiley.com/doi/full/10.1002/adma.202416530,HTL-free,03/03/2025,2025,SHJ,,,,,,,,,,,,,,,,,,,,,,,recombination,ITO,10,,,,,,,,,,,,,,Ag,ITO/Ag,Not clear,,,,,,,,n-i-p,,,,,,1.04,MoOx,,,IZO,80,80,,,,,,,Forward,,,,,29.3,,,No,,,,,,,,,
Zhang et al.,https://advanced.onlinelibrary.wiley.com/doi/full/10.1002/adma.202416530,HTL-free,03/03/2025,2025,SHJ,,,,,,,,,,,,,,,,,,,,,,,recombination,ITO,10,,,,,,,,,,,,,,Ag,ITO/Ag,Not clear,,,,,,,,n-i-p,,,,,,1.04,MoOx,,,IZO,80,80,,,,,,,Tracking,,,,,29.2,,,No,,,,,,,,,
Zhang et al.,https://advanced.onlinelibrary.wiley.com/doi/full/10.1002/adma.202416530,"HTL-free. Control, spiro-OMeTAD HTL",03/03/2025,2025,SHJ,,,,,,,,,,,,,,,,,,,,,,,recombination,ITO,10,,,,,,,,,,,,,,Ag,ITO/Ag,Not clear,,,,,,,,n-i-p,,,,,,1.04,MoOx,,,IZO,80,80,,,,,,,Reverse,,,,,25,,,No,,,,,,,,,
Zhang et al.,https://advanced.onlinelibrary.wiley.com/doi/full/10.1002/adma.202416530,"HTL-free. Control, spiro-OMeTAD HTL",03/03/2025,2025,SHJ,,,,,,,,,,,,,,,,,,,,,,,recombination,ITO,10,,,,,,,,,,,,,,Ag,ITO/Ag,Not clear,,,,,,,,n-i-p,,,,,,1.04,MoOx,,,IZO,80,80,,,,,,,Forward,,,,,24.4,,,No,,,,,,,,,
Zhang et al.,https://advanced.onlinelibrary.wiley.com/doi/full/10.1002/adma.202416530,"HTL-free. Control, spiro-OMeTAD HTL",03/03/2025,2025,SHJ,,,,,,,,,,,,,,,,,,,,,,,recombination,ITO,10,,,,,,,,,,,,,,Ag,ITO/Ag,Not clear,,,,,,,,n-i-p,,,,,,1.04,MoOx,,,IZO,80,80,,,,,,,Tracking,,,,,24.9,,,No,,,,,,,,,
Zhang et al.,https://advanced.onlinelibrary.wiley.com/doi/full/10.1002/adma.202416530,HTL-free,03/03/2025,2025,SHJ,,,,,,,,,,,,,,,,,,,,,,,recombination,ITO,10,,,,,,,,,,,,,,Ag,ITO/Ag,Not clear,,,,,,,,n-i-p,,,,,,1.0402,MoOx,,,IZO,80,80,,,,,,,Reverse,,,,,29.16,,,Yes,,,,,,,,,
Zhang et al.,https://advanced.onlinelibrary.wiley.com/doi/full/10.1002/adma.202416530,HTL-free,03/03/2025,2025,SHJ,,,,,,,,,,,,,,,,,,,,,,,recombination,ITO,10,,,,,,,,,,,,,,Ag,ITO/Ag,Not clear,,,,,,,,n-i-p,,,,,,1.0402,MoOx,,,IZO,80,80,,,,,,,Forward,,,,,28.99,,,Yes,,,,,,,,,
Zhang et al.,https://advanced.onlinelibrary.wiley.com/doi/full/10.1002/adma.202416530,HTL-free,03/03/2025,2025,SHJ,,,,,,,,,,,,,,,,,,,,,,,recombination,ITO,10,,,,,,,,,,,,,,Ag,ITO/Ag,Not clear,,,,,,,,n-i-p,,,,,,1.0402,MoOx,,,IZO,80,80,,,,,,,Tracking,,,,,28.87,,,Yes,,,,,,,,,
Magliano et al.,https://pubs.acs.org/doi/10.1021/acsami.5c00090,Solution processed buffer layer,10/03/2025,2025,SHJ,,,,,,,,,,,,,,,,,,,,,,,recombination,ITO,20,,,,,,,,,,,,,,Ag,AZO/Ag,80,,,,,,,,p-i-n,,,,,,0.32,AZO NPs,,,ITO,100,100,,,,,,,Reverse,,,,,25.31,,,No,,,,,,,,,
Magliano et al.,https://pubs.acs.org/doi/10.1021/acsami.5c00090,Solution processed buffer layer,10/03/2025,2025,SHJ,,,,,,,,,,,,,,,,,,,,,,,recombination,ITO,20,,,,,,,,,,,,,,Ag,AZO/Ag,80,,,,,,,,p-i-n,,,,,,0.32,AZO NPs,,,ITO,100,100,,,,,,,Forward,,,,,23.23,,,No,,,,,,,,,
Magliano et al.,https://pubs.acs.org/doi/10.1021/acsami.5c00090,Solution processed buffer layer,10/03/2025,2025,SHJ,,,,,,,,,,,,,,,,,,,,,,,recombination,ITO,20,,,,,,,,,,,,,,Ag,AZO/Ag,80,,,,,,,,p-i-n,,,,,,0.32,AZO NPs,,,ITO,100,100,,,,,,,Tracking,,,,,25.2,,,No,,,,,,,,,
Chozas-Barrientos et al.,https://pubs.acs.org/doi/10.1021/acsenergylett.5c00155,"Organic recombination junction - n-doped C60, p-doped conjugated arylamine",17/03/2025,2025,SHJ,,,,,,,,,,,,,,,,,,,,,,,recombination,n-n-p organic,Not clear,,,,,,,,,,,,,,Ag,ITO/Ag,Not clear,,,,,,,,p-i-n,,,,,,Not clear,SnOx,,,ITO,80,80,,,,,,,Reverse,,,,,22.19,,,No,,,,,,,,,
Chozas-Barrientos et al.,https://pubs.acs.org/doi/10.1021/acsenergylett.5c00155,"Organic recombination junction - n-doped C60, p-doped conjugated arylamine",17/03/2025,2025,SHJ,,,,,,,,,,,,,,,,,,,,,,,recombination,n-n-p organic,Not clear,,,,,,,,,,,,,,Ag,ITO/Ag,Not clear,,,,,,,,p-i-n,,,,,,Not clear,SnOx,,,ITO,80,80,,,,,,,Reverse,,,,,20.27,,,No,,,,,,,,,
Chozas-Barrientos et al.,https://pubs.acs.org/doi/10.1021/acsenergylett.5c00155,Control - ITO recombination layer,17/03/2025,2025,SHJ,,,,,,,,,,,,,,,,,,,,,,,recombination,ITO,20,,,,,,,,,,,,,,Ag,ITO/Ag,Not clear,,,,,,,,p-i-n,,,,,,Not clear,SnOx,,,ITO,80,80,,,,,,,Reverse,,,,,7.94,,,No,,,,,,,,,
Chozas-Barrientos et al.,https://pubs.acs.org/doi/10.1021/acsenergylett.5c00155,Control - ITO recombination layer,17/03/2025,2025,SHJ,,,,,,,,,,,,,,,,,,,,,,,recombination,ITO,5,,,,,,,,,,,,,,Ag,ITO/Ag,Not clear,,,,,,,,p-i-n,,,,,,Not clear,SnOx,,,ITO,80,80,,,,,,,Reverse,,,,,17.73,,,No,,,,,,,,,
Sultanov et al.,https://link.springer.com/article/10.1007/s00339-025-08425-x,MoOx/Au/MoOx front TCE,24/03/2025,2025,not clear,,,,,,,,,,,,,,,,,,,,,,,recombination,ITO,20,,,,,,,,,,,,,,Cr/Ag,Cr/Ag,0,,,,,,,,n-i-p,,,,,,Not clear,None,,,MoOx/Au/MoOx,30,30,,,,,,,Not clear,,,,,12.46,,,No,,,,,,,,,
Sultanov et al.,https://link.springer.com/article/10.1007/s00339-025-08425-x,MoOx/Au/MoOx front TCE,24/03/2025,2025,not clear,,,,,,,,,,,,,,,,,,,,,,,recombination,ITO,20,,,,,,,,,,,,,,Cr/Ag,Cr/Ag,0,,,,,,,,n-i-p,,,,,,Not clear,None,,,MoOx/Au/MoOx,30,30,,,,,,,Reverse,,,,,12.79,,,No,,,,,,,,,
Sultanov et al.,https://link.springer.com/article/10.1007/s00339-025-08425-x,MoOx/Au/MoOx front TCE,24/03/2025,2025,not clear,,,,,,,,,,,,,,,,,,,,,,,recombination,ITO,20,,,,,,,,,,,,,,Cr/Ag,Cr/Ag,0,,,,,,,,n-i-p,,,,,,Not clear,None,,,MoOx/Au/MoOx,40,40,,,,,,,Not clear,,,,,14.1,,,No,,,,,,,,,
Sultanov et al.,https://link.springer.com/article/10.1007/s00339-025-08425-x,MoOx/Au/MoOx front TCE,24/03/2025,2025,not clear,,,,,,,,,,,,,,,,,,,,,,,recombination,ITO,20,,,,,,,,,,,,,,Cr/Ag,Cr/Ag,0,,,,,,,,n-i-p,,,,,,Not clear,None,,,MoOx/Au/MoOx,50,50,,,,,,,Not clear,,,,,15.97,,,No,,,,,,,,,
Sultanov et al.,https://link.springer.com/article/10.1007/s00339-025-08425-x,MoOx/Au/MoOx front TCE,24/03/2025,2025,not clear,,,,,,,,,,,,,,,,,,,,,,,recombination,ITO,20,,,,,,,,,,,,,,Cr/Ag,Cr/Ag,0,,,,,,,,n-i-p,,,,,,Not clear,None,,,MoOx/Au/MoOx,50,50,,,,,,,Reverse,,,,,16.65,,,No,,,,,,,,,
Li et al.,https://onlinelibrary.wiley.com/doi/10.1002/solr.202500063,"MDHI for PBI2 suppression, doubled grain size",30/03/2025,2025,SHJ,,,,,,,,,,,,,,,,,,,,,,,recombination,ITO,Not clear,,,,,,,,,,,,,,Ag,ITO/Ag,80,,,,,,,,p-i-n,,,,,,1.07,SnO2,,,IZO,105,105,,,,,,,Reverse,,,,,30.46,,,No,,,,,,,,,
Li et al.,https://onlinelibrary.wiley.com/doi/10.1002/solr.202500063,"MDHI for PBI2 suppression, doubled grain size",30/03/2025,2025,SHJ,,,,,,,,,,,,,,,,,,,,,,,recombination,ITO,Not clear,,,,,,,,,,,,,,Ag,ITO/Ag,80,,,,,,,,p-i-n,,,,,,1.07,SnO2,,,IZO,105,105,,,,,,,Forward,,,,,30.33,,,No,,,,,,,,,
Li et al.,https://onlinelibrary.wiley.com/doi/10.1002/solr.202500063,"MDHI for PBI2 suppression, doubled grain size",30/03/2025,2025,SHJ,,,,,,,,,,,,,,,,,,,,,,,recombination,ITO,Not clear,,,,,,,,,,,,,,Ag,ITO/Ag,80,,,,,,,,p-i-n,,,,,,1.07,SnO2,,,IZO,105,105,,,,,,,Tracking,,,,,29.55,,,No,,,,,,,,,
Li et al.,https://onlinelibrary.wiley.com/doi/10.1002/solr.202500063,"MDHI for PBI2 suppression, doubled grain size. Control, no MDHI",30/03/2025,2025,SHJ,,,,,,,,,,,,,,,,,,,,,,,recombination,ITO,Not clear,,,,,,,,,,,,,,Ag,ITO/Ag,80,,,,,,,,p-i-n,,,,,,1.07,SnO2,,,IZO,105,105,,,,,,,Reverse,,,,,28.38,,,No,,,,,,,,,
Li et al.,https://onlinelibrary.wiley.com/doi/10.1002/solr.202500063,"MDHI for PBI2 suppression, doubled grain size. Control, no MDHI",30/03/2025,2025,SHJ,,,,,,,,,,,,,,,,,,,,,,,recombination,ITO,Not clear,,,,,,,,,,,,,,Ag,ITO/Ag,80,,,,,,,,p-i-n,,,,,,1.07,SnO2,,,IZO,105,105,,,,,,,Forward,,,,,28.19,,,No,,,,,,,,,
Li et al.,https://onlinelibrary.wiley.com/doi/10.1002/solr.202500063,"MDHI for PBI2 suppression, doubled grain size. Control, no MDHI",30/03/2025,2025,SHJ,,,,,,,,,,,,,,,,,,,,,,,recombination,ITO,Not clear,,,,,,,,,,,,,,Ag,ITO/Ag,80,,,,,,,,p-i-n,,,,,,1.07,SnO2,,,IZO,105,105,,,,,,,Tracking,,,,,27.71,,,No,,,,,,,,,
Li et al.,https://onlinelibrary.wiley.com/doi/10.1002/anie.202502730,Bidentate-anchored SAMs,02/04/2025,2025,SHJ,,,,,,,,,,,,,,,,,,,,,,,recombination,ITO,10,,,,,,,,,,,,,,Ag,ITO/Ag,115,,,,,,,,p-i-n,,,,,,1,SnO2,,,IZO,100,100,,,,,,,Reverse,,,,,32.19,,,No,,,,,,,,,
Li et al.,https://onlinelibrary.wiley.com/doi/10.1002/anie.202502730,Bidentate-anchored SAMs,02/04/2025,2025,SHJ,,,,,,,,,,,,,,,,,,,,,,,recombination,ITO,10,,,,,,,,,,,,,,Ag,ITO/Ag,115,,,,,,,,p-i-n,,,,,,1,SnO2,,,IZO,100,100,,,,,,,Forward,,,,,31.89,,,No,,,,,,,,,
Li et al.,https://onlinelibrary.wiley.com/doi/10.1002/anie.202502730,Bidentate-anchored SAMs,02/04/2025,2025,SHJ,,,,,,,,,,,,,,,,,,,,,,,recombination,ITO,10,,,,,,,,,,,,,,Ag,ITO/Ag,115,,,,,,,,p-i-n,,,,,,1,SnO2,,,IZO,100,100,,,,,,,Tracking,,,,,31.87,,,No,,,,,,,,,
Li et al.,https://onlinelibrary.wiley.com/doi/10.1002/anie.202502730,Bidentate-anchored SAMs,02/04/2025,2025,SHJ,,,,,,,,,,,,,,,,,,,,,,,recombination,ITO,10,,,,,,,,,,,,,,Ag,ITO/Ag,115,,,,,,,,p-i-n,,,,,,0.9559,SnO2,,,IZO,100,100,,,,,,,Reverse,,,,,31.54,,,Yes,,,,,,,,,
Li et al.,https://onlinelibrary.wiley.com/doi/10.1002/anie.202502730,Bidentate-anchored SAMs,02/04/2025,2025,SHJ,,,,,,,,,,,,,,,,,,,,,,,recombination,ITO,10,,,,,,,,,,,,,,Ag,ITO/Ag,115,,,,,,,,p-i-n,,,,,,0.9559,SnO2,,,IZO,100,100,,,,,,,Forward,,,,,31.24,,,Yes,,,,,,,,,
Yang et al.,https://pubs.rsc.org/en/content/articlelanding/2025/tc/d5tc01104c,BD-Boc additive,02/04/2025,2025,SHJ,,,,,,,,,,,,,,,,,,,,,,,recombination,ITO,40,,,,,,,,,,,,,,Ag,ITO/Ag,115,,,,,,,,p-i-n,,,,,,1,SnOx,,,IZO,70,70,,,,,,,Reverse,,,,,28.47,,,No,,,,,,,,,
Yang et al.,https://pubs.rsc.org/en/content/articlelanding/2025/tc/d5tc01104c,BD-Boc additive,02/04/2025,2025,SHJ,,,,,,,,,,,,,,,,,,,,,,,recombination,ITO,40,,,,,,,,,,,,,,Ag,ITO/Ag,115,,,,,,,,p-i-n,,,,,,1,SnOx,,,IZO,70,70,,,,,,,Forward,,,,,27.55,,,No,,,,,,,,,
Yang et al.,https://pubs.rsc.org/en/content/articlelanding/2025/tc/d5tc01104c,BD-Boc additive,02/04/2025,2025,SHJ,,,,,,,,,,,,,,,,,,,,,,,recombination,ITO,40,,,,,,,,,,,,,,Ag,ITO/Ag,115,,,,,,,,p-i-n,,,,,,1,SnOx,,,IZO,70,70,,,,,,,Tracking,,,,,27.81,,,No,,,,,,,,,
Sun et al.,https://pubs.acs.org/doi/full/10.1021/acsenergylett.5c00147,MFC additive for hydrogen bonding interaction,04/04/2025,2025,SHJ,,,,,,,,,,,,,,,,,,,,,,,recombination,ITO,Not clear,,,,,,,,,,,,,,Ag,ITO/Ag,Not clear,,,,,,,,p-i-n,,,,,,1.05,SnO2,,,IZO,not clear,not clear,,,,,,,Reverse,,,,,30.65,,,No,,,,,,,,,
Sun et al.,https://pubs.acs.org/doi/full/10.1021/acsenergylett.5c00147,MFC additive for hydrogen bonding interaction,04/04/2025,2025,SHJ,,,,,,,,,,,,,,,,,,,,,,,recombination,ITO,Not clear,,,,,,,,,,,,,,Ag,ITO/Ag,Not clear,,,,,,,,p-i-n,,,,,,1.05,SnO2,,,IZO,not clear,not clear,,,,,,,Forward,,,,,29.47,,,No,,,,,,,,,
Sun et al.,https://pubs.acs.org/doi/full/10.1021/acsenergylett.5c00147,"MFC additive for hydrogen bonding interaction - Control, no additive",04/04/2025,2025,SHJ,,,,,,,,,,,,,,,,,,,,,,,recombination,ITO,Not clear,,,,,,,,,,,,,,Ag,ITO/Ag,Not clear,,,,,,,,p-i-n,,,,,,1.05,SnO2,,,IZO,not clear,not clear,,,,,,,Reverse,,,,,28.35,,,No,,,,,,,,,
Sun et al.,https://pubs.acs.org/doi/full/10.1021/acsenergylett.5c00147,"MFC additive for hydrogen bonding interaction - Control, no additive",04/04/2025,2025,SHJ,,,,,,,,,,,,,,,,,,,,,,,recombination,ITO,Not clear,,,,,,,,,,,,,,Ag,ITO/Ag,Not clear,,,,,,,,p-i-n,,,,,,1.05,SnO2,,,IZO,not clear,not clear,,,,,,,Forward,,,,,27.01,,,No,,,,,,,,,
Yang et al.,https://pubs.aip.org/aip/apr/article/12/2/021403/3342514/Toward-the-working-mechanisms-of-tin-oxide-as,SnO2 buffer study,04/04/2025,2025,not clear,,,,,,,,,,,,,,,,,,,,,,,Not clear,Not clear,Not clear,,,,,,,,,,,,,,Not clear,Not clear,Not clear,,,,,,,,p-i-n,,,,,,1,SnOx,,,Not clear,not clear,not clear,,,,,,,Reverse,,,,,31.6,,,No,,,,,,,,,
Yang et al.,https://pubs.aip.org/aip/apr/article/12/2/021403/3342514/Toward-the-working-mechanisms-of-tin-oxide-as,SnO2 buffer study,04/04/2025,2025,not clear,,,,,,,,,,,,,,,,,,,,,,,Not clear,Not clear,Not clear,,,,,,,,,,,,,,Not clear,Not clear,Not clear,,,,,,,,p-i-n,,,,,,1,SnOx,,,Not clear,not clear,not clear,,,,,,,Forward,,,,,31.81,,,No,,,,,,,,,
Liu et al.,https://onlinelibrary.wiley.com/doi/10.1002/anie.202424809,FOA-GA additive,07/04/2025,2025,SHJ,,,,,,,,,,,,,,,,,,,,,,,recombination,ITO,15,,,,,,,,,,,,,,Ag,ITO/Ag,80,,,,,,,,p-i-n,,,,,,1.21,SnO2,,,IZO,45,45,,,,,,,Reverse,,,,,31.9,,,No,,,,,,,,,
Liu et al.,https://onlinelibrary.wiley.com/doi/10.1002/anie.202424809,FOA-GA additive,07/04/2025,2025,SHJ,,,,,,,,,,,,,,,,,,,,,,,recombination,ITO,15,,,,,,,,,,,,,,Ag,ITO/Ag,80,,,,,,,,p-i-n,,,,,,1.21,SnO2,,,IZO,45,45,,,,,,,Forward,,,,,31.4,,,No,,,,,,,,,
Liu et al.,https://onlinelibrary.wiley.com/doi/10.1002/anie.202424809,FOA-GA additive,07/04/2025,2025,SHJ,,,,,,,,,,,,,,,,,,,,,,,recombination,ITO,15,,,,,,,,,,,,,,Ag,ITO/Ag,80,,,,,,,,p-i-n,,,,,,1.21,SnO2,,,IZO,45,45,,,,,,,Tracking,,,,,31.7,,,No,,,,,,,,,
Liu et al.,https://onlinelibrary.wiley.com/doi/10.1002/anie.202424809,FOA-GA additive,07/04/2025,2025,SHJ,,,,,,,,,,,,,,,,,,,,,,,recombination,ITO,15,,,,,,,,,,,,,,Ag,ITO/Ag,80,,,,,,,,p-i-n,,,,,,0.9787,SnO2,,,IZO,45,45,,,,,,,Tracking,,,,,31,,,Yes,,,,,,,,,
Liu et al.,https://onlinelibrary.wiley.com/doi/10.1002/anie.202424809,Control - no additive,07/04/2025,2025,SHJ,,,,,,,,,,,,,,,,,,,,,,,recombination,ITO,15,,,,,,,,,,,,,,Ag,ITO/Ag,80,,,,,,,,p-i-n,,,,,,1.21,SnO2,,,IZO,45,45,,,,,,,Reverse,,,,,29.71,,,No,,,,,,,,,
Liu et al.,https://onlinelibrary.wiley.com/doi/10.1002/anie.202424809,Control - no additive,07/04/2025,2025,SHJ,,,,,,,,,,,,,,,,,,,,,,,recombination,ITO,15,,,,,,,,,,,,,,Ag,ITO/Ag,80,,,,,,,,p-i-n,,,,,,1.21,SnO2,,,IZO,45,45,,,,,,,Forward,,,,,27.58,,,No,,,,,,,,,
Liu et al.,https://onlinelibrary.wiley.com/doi/10.1002/anie.202424809,Control - no additive,07/04/2025,2025,SHJ,,,,,,,,,,,,,,,,,,,,,,,recombination,ITO,15,,,,,,,,,,,,,,Ag,ITO/Ag,80,,,,,,,,p-i-n,,,,,,1.21,SnO2,,,IZO,45,45,,,,,,,Tracking,,,,,29.3,,,No,,,,,,,,,
Zhang et al.,https://advanced.onlinelibrary.wiley.com/doi/10.1002/aenm.202405377?af=R,Bifacial. All vapour pvk deposition,08/04/2025,2025,polo,,,,,,,,,,,,,,,,,,,,,,,recombination,ITO,20,,,,,,,,,,,,,,Ag,Ag,0,,,,,,,,p-i-n,,,,,,1,SnO2,,,ITO,120,120,,,,,,,Not clear,,,,,26.9,,,No,,,,,,,,,
Zhang et al.,https://advanced.onlinelibrary.wiley.com/doi/10.1002/aenm.202405377?af=R,Bifacial. All vapour pvk deposition,08/04/2025,2025,polo,,,,,,,,,,,,,,,,,,,,,,,recombination,ITO,20,,,,,,,,,,,,,,Ag,Ag,0,,,,,,,,p-i-n,,,,,,1,SnO2,,,ITO,120,120,,,,,,,Tracking,,,,,26.3,,,No,,,,,,,,,
Shishido et al.,https://onlinelibrary.wiley.com/doi/10.1002/solr.202400899,Flexible pvk/si tandem,13/04/2025,2025,SHJ,,,,,,,,,,,,,,,,,,,,,,,recombination,ITO,7,,,,,,,,,,,,,,Ag,ITO/Ag,112,,,,,,,,p-i-n,,,,,,0.1044,SnO2,,,ITO,90,90,,,,,,,Reverse,,,,,26.5,,,No,,,,,,,,,
Shishido et al.,https://onlinelibrary.wiley.com/doi/10.1002/solr.202400899,Flexible pvk/si tandem,13/04/2025,2025,SHJ,,,,,,,,,,,,,,,,,,,,,,,recombination,ITO,7,,,,,,,,,,,,,,Ag,ITO/Ag,112,,,,,,,,p-i-n,,,,,,0.1044,SnO2,,,ITO,90,90,,,,,,,Forward,,,,,26.3,,,No,,,,,,,,,
Shishido et al.,https://onlinelibrary.wiley.com/doi/10.1002/solr.202400899,Flexible pvk/si tandem. Polished silicon,13/04/2025,2025,SHJ,,,,,,,,,,,,,,,,,,,,,,,recombination,ITO,7,,,,,,,,,,,,,,Ag,ITO/Ag,112,,,,,,,,p-i-n,,,,,,0.1044,SnO2,,,ITO,90,90,,,,,,,Reverse,,,,,22.1,,,No,,,,,,,,,
Shishido et al.,https://onlinelibrary.wiley.com/doi/10.1002/solr.202400899,Flexible pvk/si tandem. Polished silicon,13/04/2025,2025,SHJ,,,,,,,,,,,,,,,,,,,,,,,recombination,ITO,7,,,,,,,,,,,,,,Ag,ITO/Ag,112,,,,,,,,p-i-n,,,,,,0.1044,SnO2,,,ITO,90,90,,,,,,,Forward,,,,,22.2,,,No,,,,,,,,,
Chen et al.,https://www.sciencedirect.com/science/article/pii/S2095495625002761,CCA additive,18/04/2025,2025,SHJ,,,,,,,,,,,,,,,,,,,,,,,recombination,ITO,Not clear,,,,,,,,,,,,,,Ag,ITO/Ag,Not clear,,,,,,,,p-i-n,,,,,,1.05,not clear,,,IZO,not clear,not clear,,,,,,,Reverse,,,,,30.96,,,No,,,,,,,,,
