Repository: johnosullivan887/pvdata

# pvdata
Tandem Solar Cell Literature Data visualiser

Please cite: O’Sullivan, J., Wright, M., Stefani, B.V. et al. Transparent conducting electrodes for perovskite–silicon tandem solar cells. Nat Rev Phys 8, 344–364 (2026). https://doi.org/10.1038/s42254-026-00938-5

File: data/tandem.csv (part 9 of 10)
Author,Reference,Highlight,Publishing date,Year,Cell,Wafer doping,Wafer type,Wafer initial surface,Resitivity,Thickness,Junction location,Rear texture,Front texture,Protection layer,Texturing process,Protection layer removal,Cleaning,Emitter type,Sheet resistance,Emitter process,BSF Sheet resistance,BSF type,BSF process,Annealing temperature ©,Annealing time (min),Passivation front,Passivation front process,interconnection,Inter-layer,Inter-layer thicknes,Inter-layer process,Inter-layer process temperature,Annealing temperature ©,Annealing time (min),Clean before perovskite,Photolithography,Oxidation time,Oxidation temperature,Surface removal,Surface removal process,Rear passivation,Rear local contact,Rear passivation process,Rear metal,Rear electrode,Rear TCO thickness,Rear metal thickness,Rear metal order,Rear metal process,Annealing temperature,Annealing time,Surface removal,Surface removal process,Perovskite polarity,ETL,HTL,Cell isolation,Substrate area,Cell area,Cell active area,Buffer layer,Front electrode,Front metal,Front TCO,Front TCO thickness,Total front TCO thickness,Front TCO process,Front metal thickness [nm],Grid,Finger width [um],Finger spacing [mm],Front metal process,Scan direction,Bandgap,Voc tandem,Jsc tandem,FF tandem,n tandem,Jsc silicon,Jsc perovskite,Certified,Stability conditions,Stability result,Damp heat,Voc silicon,FF silicon,n silicon,Jsc silicon cell,Obs,
Chen et al.,https://www.sciencedirect.com/science/article/pii/S2095495625002761,CCA additive,18/04/2025,2025,SHJ,,,,,,,,,,,,,,,,,,,,,,,recombination,ITO,Not clear,,,,,,,,,,,,,,Ag,ITO/Ag,Not clear,,,,,,,,p-i-n,,,,,,1.05,not clear,,,IZO,not clear,not clear,,,,,,,Forward,,,,,30.45,,,No,,,,,,,,,
Chen et al.,https://www.sciencedirect.com/science/article/pii/S2095495625002761,CCA additive - control no additive,18/04/2025,2025,SHJ,,,,,,,,,,,,,,,,,,,,,,,recombination,ITO,Not clear,,,,,,,,,,,,,,Ag,ITO/Ag,Not clear,,,,,,,,p-i-n,,,,,,1.05,not clear,,,IZO,not clear,not clear,,,,,,,Reverse,,,,,28.39,,,No,,,,,,,,,
Chen et al.,https://www.sciencedirect.com/science/article/pii/S2095495625002761,CCA additive - control no additive,18/04/2025,2025,SHJ,,,,,,,,,,,,,,,,,,,,,,,recombination,ITO,Not clear,,,,,,,,,,,,,,Ag,ITO/Ag,Not clear,,,,,,,,p-i-n,,,,,,1.05,not clear,,,IZO,not clear,not clear,,,,,,,Forward,,,,,27.44,,,No,,,,,,,,,
Chen et al.,https://www.sciencedirect.com/science/article/pii/S2095495625002761,CCA additive,18/04/2025,2025,SHJ,,,,,,,,,,,,,,,,,,,,,,,recombination,ITO,Not clear,,,,,,,,,,,,,,Ag,ITO/Ag,Not clear,,,,,,,,p-i-n,,,,,,20.06,not clear,,,IZO,not clear,not clear,,,,,,,Reverse,,,,,25.96,,,No,,,,,,,,,
Chen et al.,https://www.sciencedirect.com/science/article/pii/S2095495625002761,CCA additive,18/04/2025,2025,SHJ,,,,,,,,,,,,,,,,,,,,,,,recombination,ITO,Not clear,,,,,,,,,,,,,,Ag,ITO/Ag,Not clear,,,,,,,,p-i-n,,,,,,20.06,not clear,,,IZO,not clear,not clear,,,,,,,Forward,,,,,25.44,,,No,,,,,,,,,
Chen et al.,https://www.sciencedirect.com/science/article/pii/S2095495625002761,CCA additive - control no additive,18/04/2025,2025,SHJ,,,,,,,,,,,,,,,,,,,,,,,recombination,ITO,Not clear,,,,,,,,,,,,,,Ag,ITO/Ag,Not clear,,,,,,,,p-i-n,,,,,,20.06,not clear,,,IZO,not clear,not clear,,,,,,,Reverse,,,,,24.19,,,No,,,,,,,,,
Chen et al.,https://www.sciencedirect.com/science/article/pii/S2095495625002761,CCA additive - control no additive,18/04/2025,2025,SHJ,,,,,,,,,,,,,,,,,,,,,,,recombination,ITO,Not clear,,,,,,,,,,,,,,Ag,ITO/Ag,Not clear,,,,,,,,p-i-n,,,,,,20.06,not clear,,,IZO,not clear,not clear,,,,,,,Forward,,,,,22.85,,,No,,,,,,,,,
Matsui et al.,https://onlinelibrary.wiley.com/doi/10.1002/smll.202500969?af=R,TiOx/TiNy interlayer,27/04/2025,2025,SHJ,,,,,,,,,,,,,,,,,,,,,,,tunnelling,TiOx/TiNy ,9,,,,,,,,,,,,,,Ag,ITO/Ag,70,,,,,,,,n-i-p,,,,,,1,None,,,ITO,100/20,120,,,,,,,Reverse,,,,,26.1,,,No,,,,,,,,,
Matsui et al.,https://onlinelibrary.wiley.com/doi/10.1002/smll.202500969?af=R,TiOx/TiNy interlayer,27/04/2025,2025,SHJ,,,,,,,,,,,,,,,,,,,,,,,tunnelling,TiOx/TiNy ,9,,,,,,,,,,,,,,Ag,ITO/Ag,70,,,,,,,,n-i-p,,,,,,1,None,,,ITO,100/20,120,,,,,,,Forward,,,,,26.5,,,No,,,,,,,,,
Matsui et al.,https://onlinelibrary.wiley.com/doi/10.1002/smll.202500969?af=R,TiOx/TiNy interlayer,27/04/2025,2025,SHJ,,,,,,,,,,,,,,,,,,,,,,,tunnelling,TiOx/TiNy ,9,,,,,,,,,,,,,,Ag,ITO/Ag,70,,,,,,,,n-i-p,,,,,,1,None,,,ITO,100/20,120,,,,,,,Reverse,,,,,24.79,,,Yes,,,,,,,,,
Matsui et al.,https://onlinelibrary.wiley.com/doi/10.1002/smll.202500969?af=R,TiOx/TiNy interlayer,27/04/2025,2025,SHJ,,,,,,,,,,,,,,,,,,,,,,,tunnelling,TiOx/TiNy ,9,,,,,,,,,,,,,,Ag,ITO/Ag,70,,,,,,,,n-i-p,,,,,,1,None,,,ITO,100/20,120,,,,,,,Forward,,,,,24.8,,,Yes,,,,,,,,,
Matsui et al.,https://onlinelibrary.wiley.com/doi/10.1002/smll.202500969?af=R,TiOx/TiNy interlayer,27/04/2025,2025,SHJ,,,,,,,,,,,,,,,,,,,,,,,tunnelling,TiOx/TiNy ,9,,,,,,,,,,,,,,Ag,ITO/Ag,70,,,,,,,,n-i-p,,,,,,1,None,,,ITO,100/20,120,,,,,,,Tracking,,,,,24.82,,,Yes,,,,,,,,,
Matsui et al.,https://onlinelibrary.wiley.com/doi/10.1002/smll.202500969?af=R,TiOx/TiNy interlayer - ITO control,27/04/2025,2025,SHJ,,,,,,,,,,,,,,,,,,,,,,,recombination,ITO,5,,,,,,,,,,,,,,Ag,ITO/Ag,70,,,,,,,,n-i-p,,,,,,1,None,,,ITO,100/20,120,,,,,,,Reverse,,,,,25.3,,,No,,,,,,,,,
Matsui et al.,https://onlinelibrary.wiley.com/doi/10.1002/smll.202500969?af=R,TiOx/TiNy interlayer - ITO control,27/04/2025,2025,SHJ,,,,,,,,,,,,,,,,,,,,,,,recombination,ITO,5,,,,,,,,,,,,,,Ag,ITO/Ag,70,,,,,,,,n-i-p,,,,,,1,None,,,ITO,100/20,120,,,,,,,Forward,,,,,25.5,,,No,,,,,,,,,
Matsui et al.,https://onlinelibrary.wiley.com/doi/10.1002/smll.202500969?af=R,TiOx/TiNy interlayer - nc-Si:H control,27/04/2025,2025,SHJ,,,,,,,,,,,,,,,,,,,,,,,tunnelling,nc-Si:H(n),Not clear,,,,,,,,,,,,,,Ag,ITO/Ag,70,,,,,,,,n-i-p,,,,,,1,None,,,ITO,100/20,120,,,,,,,Reverse,,,,,24.4,,,No,,,,,,,,,
Matsui et al.,https://onlinelibrary.wiley.com/doi/10.1002/smll.202500969?af=R,TiOx/TiNy interlayer - nc-Si:H control,27/04/2025,2025,SHJ,,,,,,,,,,,,,,,,,,,,,,,tunnelling,nc-Si:H(n),Not clear,,,,,,,,,,,,,,Ag,ITO/Ag,70,,,,,,,,n-i-p,,,,,,1,None,,,ITO,100/20,120,,,,,,,Forward,,,,,24.3,,,No,,,,,,,,,
Sun et al.,https://onlinelibrary.wiley.com/doi/10.1002/smll.202503173?af=R,TaOx passivation layer,05/05/2025,2025,polo,,,,,,,,,,,,,,,,,,,,,,,recombination,IZO,10,,,,,,,,,,,,,,Cr/Ag,Cr/Ag,0,,,,,,,,p-i-n,,,,,,1,BCP:Ag,,,IZO,100,100,,,,,,,Reverse,,,,,29.5,,,No,,,,,,,,,
Sun et al.,https://onlinelibrary.wiley.com/doi/10.1002/smll.202503173?af=R,TaOx passivation layer,05/05/2025,2025,polo,,,,,,,,,,,,,,,,,,,,,,,recombination,IZO,10,,,,,,,,,,,,,,Cr/Ag,Cr/Ag,0,,,,,,,,p-i-n,,,,,,1,BCP:Ag,,,IZO,100,100,,,,,,,Forward,,,,,29.2,,,No,,,,,,,,,
Sun et al.,https://onlinelibrary.wiley.com/doi/10.1002/smll.202503173?af=R,TaOx passivation layer,05/05/2025,2025,polo,,,,,,,,,,,,,,,,,,,,,,,recombination,IZO,10,,,,,,,,,,,,,,Cr/Ag,Cr/Ag,0,,,,,,,,p-i-n,,,,,,1,BCP:Ag,,,IZO,100,100,,,,,,,Tracking,,,,,29.2,,,No,,,,,,,,,
Sun et al.,https://onlinelibrary.wiley.com/doi/10.1002/smll.202503173?af=R,TaOx passivation layer - control,05/05/2025,2025,polo,,,,,,,,,,,,,,,,,,,,,,,recombination,IZO,10,,,,,,,,,,,,,,Cr/Ag,Cr/Ag,0,,,,,,,,p-i-n,,,,,,1,BCP:Ag,,,IZO,100,100,,,,,,,Reverse,,,,,27,,,No,,,,,,,,,
Sun et al.,https://onlinelibrary.wiley.com/doi/10.1002/smll.202503173?af=R,TaOx passivation layer - control,05/05/2025,2025,polo,,,,,,,,,,,,,,,,,,,,,,,recombination,IZO,10,,,,,,,,,,,,,,Cr/Ag,Cr/Ag,0,,,,,,,,p-i-n,,,,,,1,BCP:Ag,,,IZO,100,100,,,,,,,Forward,,,,,26.9,,,No,,,,,,,,,
Sun et al.,https://onlinelibrary.wiley.com/doi/10.1002/smll.202503173?af=R,TaOx passivation layer - control,05/05/2025,2025,polo,,,,,,,,,,,,,,,,,,,,,,,recombination,IZO,10,,,,,,,,,,,,,,Cr/Ag,Cr/Ag,0,,,,,,,,p-i-n,,,,,,1,BCP:Ag,,,IZO,100,100,,,,,,,Tracking,,,,,26.8,,,No,,,,,,,,,
Liu et al.,https://pubs.rsc.org/en/content/articlelanding/2025/ee/d5ee01486g,"Recombination ITO bilayer. 3 nm low oxygen high-doping ITO, 10 nm high-oxygen low-doping ITO",06/05/2025,2025,polo,,,,,,,,,,,,,,,,,,,,,,,recombination,ITO,13,,,,,,,,,,,,,,Al,Al,0,,,,,,,,p-i-n,,,,,,1,SnOx,,,IZO,35,35,,,,,,,Not clear,,,,,31,,,No,,,,,,,,,
Liu et al.,https://pubs.rsc.org/en/content/articlelanding/2025/ee/d5ee01486g,"Recombination ITO bilayer. 3 nm low oxygen high-doping ITO, 10 nm high-oxygen low-doping ITO",06/05/2025,2025,polo,,,,,,,,,,,,,,,,,,,,,,,recombination,ITO,13,,,,,,,,,,,,,,Al,Al,0,,,,,,,,p-i-n,,,,,,1,SnOx,,,IZO,35,35,,,,,,,Tracking,,,,,30.4,,,No,,,,,,,,,
Geistert et al.,https://advanced.onlinelibrary.wiley.com/doi/10.1002/aenm.202500923?af=R,Slot-die coating,07/05/2025,2025,SHJ,,,,,,,,,,,,,,,,,,,,,,,recombination,ITO,Not clear,,,,,,,,,,,,,,Not clear,Not clear,Not clear,,,,,,,,p-i-n,,,,,,1.04,BCP/SnO2,,,IZO,90,90,,,,,,,Reverse,,,,,24.6,,,No,,,,,,,,,
Geistert et al.,https://advanced.onlinelibrary.wiley.com/doi/10.1002/aenm.202500923?af=R,Slot-die coating,07/05/2025,2025,SHJ,,,,,,,,,,,,,,,,,,,,,,,recombination,ITO,Not clear,,,,,,,,,,,,,,Not clear,Not clear,Not clear,,,,,,,,p-i-n,,,,,,1.04,BCP/SnO2,,,IZO,90,90,,,,,,,Forward,,,,,24.4,,,No,,,,,,,,,
Shi et al.,https://pubs.rsc.org/en/content/articlelanding/2025/ee/d5ee00563a,Halogen anion pre-homogenisation,08/05/2025,2025,SHJ,,,,,,,,,,,,,,,,,,,,,,,recombination,ITO,10,,,,,,,,,,,,,,Ag,ITO/Ag,not clear,,,,,,,,p-i-n,,,,,,1.05,SnOx,,,IZO,40,40,,,,,,,Reverse,,,,,30.83,,,No,,,,,,,,,
Shi et al.,https://pubs.rsc.org/en/content/articlelanding/2025/ee/d5ee00563a,Halogen anion pre-homogenisation,08/05/2025,2025,SHJ,,,,,,,,,,,,,,,,,,,,,,,recombination,ITO,10,,,,,,,,,,,,,,Ag,ITO/Ag,not clear,,,,,,,,p-i-n,,,,,,1.05,SnOx,,,IZO,40,40,,,,,,,Forward,,,,,30.3,,,No,,,,,,,,,
Shi et al.,https://pubs.rsc.org/en/content/articlelanding/2025/ee/d5ee00563a,Halogen anion pre-homogenisation,08/05/2025,2025,SHJ,,,,,,,,,,,,,,,,,,,,,,,recombination,ITO,10,,,,,,,,,,,,,,Ag,ITO/Ag,not clear,,,,,,,,p-i-n,,,,,,1.05,SnOx,,,IZO,40,40,,,,,,,Tracking,,,,,30.05,,,No,,,,,,,,,
Shi et al.,https://pubs.rsc.org/en/content/articlelanding/2025/ee/d5ee00563a,Halogen anion pre-homogenisation. Encapsulated modules,08/05/2025,2025,SHJ,,,,,,,,,,,,,,,,,,,,,,,recombination,ITO,10,,,,,,,,,,,,,,Ag,ITO/Ag,not clear,,,,,,,,p-i-n,,,,,,64.64,SnOx,,,IZO,40,40,,,,,,,Not clear,,,,,27.1,,,No,,,,,,,,,
Shi et al.,https://pubs.rsc.org/en/content/articlelanding/2025/ee/d5ee00563a,Halogen anion pre-homogenisation. Encapsulated modules,08/05/2025,2025,SHJ,,,,,,,,,,,,,,,,,,,,,,,recombination,ITO,10,,,,,,,,,,,,,,Ag,ITO/Ag,not clear,,,,,,,,p-i-n,,,,,,64.64,SnOx,,,IZO,40,40,,,,,,,Reverse,,,,,26.6,,,Yes,,,,,,,,,
Guo et al.,https://advanced.onlinelibrary.wiley.com/doi/10.1002/adma.202504520?af=R,Bifacially-re-inforced SAMs. 4PhCz,12/05/2025,2025,SHJ,,,,,,,,,,,,,,,,,,,,,,,recombination,ITO,20,,,,,,,,,,,,,,Ag,ITO/Ag,70,,,,,,,,p-i-n,,,,,,1,SnO2,,,IZO,100,100,,,,,,,Reverse,,,,,31.26,,,No,,,,,,,,,
Guo et al.,https://advanced.onlinelibrary.wiley.com/doi/10.1002/adma.202504520?af=R,Bifacially-re-inforced SAMs. 4PhCz,12/05/2025,2025,SHJ,,,,,,,,,,,,,,,,,,,,,,,recombination,ITO,20,,,,,,,,,,,,,,Ag,ITO/Ag,70,,,,,,,,p-i-n,,,,,,1,SnO2,,,IZO,100,100,,,,,,,Forward,,,,,31.17,,,No,,,,,,,,,
Guo et al.,https://advanced.onlinelibrary.wiley.com/doi/10.1002/adma.202504520?af=R,Bifacially-re-inforced SAMs. 4PhCz,12/05/2025,2025,SHJ,,,,,,,,,,,,,,,,,,,,,,,recombination,ITO,20,,,,,,,,,,,,,,Ag,ITO/Ag,70,,,,,,,,p-i-n,,,,,,1,SnO2,,,IZO,100,100,,,,,,,Tracking,,,,,30.29,,,No,,,,,,,,,
Guo et al.,https://advanced.onlinelibrary.wiley.com/doi/10.1002/adma.202504520?af=R,Bifacially-re-inforced SAMs. Control. 4-PACz,12/05/2025,2025,SHJ,,,,,,,,,,,,,,,,,,,,,,,recombination,ITO,20,,,,,,,,,,,,,,Ag,ITO/Ag,70,,,,,,,,p-i-n,,,,,,1,SnO2,,,IZO,100,100,,,,,,,Reverse,,,,,27.81,,,No,,,,,,,,,
Guo et al.,https://advanced.onlinelibrary.wiley.com/doi/10.1002/adma.202504520?af=R,Bifacially-re-inforced SAMs. Control. 4-PACz,12/05/2025,2025,SHJ,,,,,,,,,,,,,,,,,,,,,,,recombination,ITO,20,,,,,,,,,,,,,,Ag,ITO/Ag,70,,,,,,,,p-i-n,,,,,,1,SnO2,,,IZO,100,100,,,,,,,Forward,,,,,28.14,,,No,,,,,,,,,
Guo et al.,https://advanced.onlinelibrary.wiley.com/doi/10.1002/adma.202504520?af=R,Bifacially-re-inforced SAMs. Control. 4-PACz,12/05/2025,2025,SHJ,,,,,,,,,,,,,,,,,,,,,,,recombination,ITO,20,,,,,,,,,,,,,,Ag,ITO/Ag,70,,,,,,,,p-i-n,,,,,,1,SnO2,,,IZO,100,100,,,,,,,Tracking,,,,,27.79,,,No,,,,,,,,,
Luo et al.,https://www.nature.com/articles/s41467-025-59896-8,PyAA-MeO HTLs,15/05/2025,2025,polo,,,,,,,,,,,,,,,,,,,,,,,recombination,ITO,20,,,,,,,,,,,,,,Not clear,Not clear,0,,,,,,,,p-i-n,,,,,,1,SnO2,,,IZO,80,80,,,,,,,Not clear,,,,,31.1,,,No,,,,,,,,,
Luo et al.,https://www.nature.com/articles/s41467-025-59896-8,PyAA-MeO HTLs,15/05/2025,2025,polo,,,,,,,,,,,,,,,,,,,,,,,recombination,ITO,20,,,,,,,,,,,,,,Not clear,Not clear,0,,,,,,,,p-i-n,,,,,,1,SnO2,,,IZO,80,80,,,,,,,Tracking,,,,,31.08,,,No,,,,,,,,,
Luo et al.,https://www.nature.com/articles/s41467-025-59896-8,PyAA-MeO HTLs,15/05/2025,2025,polo,,,,,,,,,,,,,,,,,,,,,,,recombination,ITO,20,,,,,,,,,,,,,,Not clear,Not clear,0,,,,,,,,p-i-n,,,,,,1,SnO2,,,IZO,80,80,,,,,,,Reverse,,,,,30.91,,,Yes,,,,,,,,,
Luo et al.,https://www.nature.com/articles/s41467-025-59896-8,PyAA-MeO HTLs,15/05/2025,2025,polo,,,,,,,,,,,,,,,,,,,,,,,recombination,ITO,20,,,,,,,,,,,,,,Not clear,Not clear,0,,,,,,,,p-i-n,,,,,,1,SnO2,,,IZO,80,80,,,,,,,Forward,,,,,29.64,,,Yes,,,,,,,,,
Yang et al.,https://onlinelibrary.wiley.com/doi/10.1002/solr.202500173,5C7A functional additive,16/05/2025,2025,SHJ,,,,,,,,,,,,,,,,,,,,,,,recombination,ITO,10,,,,,,,,,,,,,,Ag,ITO/Ag,not clear,,,,,,,,p-i-n,,,,,,1,SnO2,,,IZO,100,100,,,,,,,Reverse,,,,,30.59,,,No,,,,,,,,,
Yang et al.,https://onlinelibrary.wiley.com/doi/10.1002/solr.202500173,5C7A functional additive,16/05/2025,2025,SHJ,,,,,,,,,,,,,,,,,,,,,,,recombination,ITO,10,,,,,,,,,,,,,,Ag,ITO/Ag,not clear,,,,,,,,p-i-n,,,,,,1,SnO2,,,IZO,100,100,,,,,,,Forward,,,,,29.8,,,No,,,,,,,,,
Yang et al.,https://onlinelibrary.wiley.com/doi/10.1002/solr.202500173,5C7A functional additive,16/05/2025,2025,SHJ,,,,,,,,,,,,,,,,,,,,,,,recombination,ITO,10,,,,,,,,,,,,,,Ag,ITO/Ag,not clear,,,,,,,,p-i-n,,,,,,1,SnO2,,,IZO,100,100,,,,,,,Tracking,,,,,30.59,,,No,,,,,,,,,
Yang et al.,https://onlinelibrary.wiley.com/doi/10.1002/solr.202500173,5C7A functional additive - Control no additive,16/05/2025,2025,SHJ,,,,,,,,,,,,,,,,,,,,,,,recombination,ITO,10,,,,,,,,,,,,,,Ag,ITO/Ag,not clear,,,,,,,,p-i-n,,,,,,1,SnO2,,,IZO,100,100,,,,,,,Reverse,,,,,28.88,,,No,,,,,,,,,
Yang et al.,https://onlinelibrary.wiley.com/doi/10.1002/solr.202500173,5C7A functional additive - Control no additive,16/05/2025,2025,SHJ,,,,,,,,,,,,,,,,,,,,,,,recombination,ITO,10,,,,,,,,,,,,,,Ag,ITO/Ag,not clear,,,,,,,,p-i-n,,,,,,1,SnO2,,,IZO,100,100,,,,,,,Forward,,,,,26.42,,,No,,,,,,,,,
Yang et al.,https://onlinelibrary.wiley.com/doi/10.1002/solr.202500173,5C7A functional additive - Control no additive,16/05/2025,2025,SHJ,,,,,,,,,,,,,,,,,,,,,,,recombination,ITO,10,,,,,,,,,,,,,,Ag,ITO/Ag,not clear,,,,,,,,p-i-n,,,,,,1,SnO2,,,IZO,100,100,,,,,,,Tracking,,,,,28.88,,,No,,,,,,,,,
Noh et al.,https://www.sciencedirect.com/science/article/pii/S246860692500125X," SiNx at perov/si interface to reduce Rx, Cr/Ag/Sn to reduce Rcon",20/05/2025,2025,homojunction,,,,,,,,,,,,,,,,,,,,,,,recombination,ITO,20,,,,,,,,,,,,,,Ag,Ag,0,,,,,,,,p-i-n,,,,,,0.25,ZnO NPs,,,IZO,100,100,,,,,,,Not clear,,,,,23.11,,,No,,,,,,,,,
Noh et al.,https://www.sciencedirect.com/science/article/pii/S246860692500125X,"Control. No SiNx, Ag only",20/05/2025,2025,homojunction,,,,,,,,,,,,,,,,,,,,,,,recombination,ITO,20,,,,,,,,,,,,,,Ag,Ag,0,,,,,,,,p-i-n,,,,,,0.25,ZnO NPs,,,IZO,100,100,,,,,,,Not clear,,,,,21.08,,,No,,,,,,,,,
Pappenberger et al.,https://onlinelibrary.wiley.com/doi/full/10.1002/solr.202500193,Two-step pvk solution deposition. Small textures,12/06/2025,2025,SHJ,,,,,,,,,,,,,,,,,,,,,,,recombination,ITO,Not clear,,,,,,,,,,,,,,Not clear,Not clear,Not clear,,,,,,,,p-i-n,,,,,,1.04,SnO2,,,IZO,90,90,,,,,,,Reverse,,,,,26.2,,,No,,,,,,,,,
Pappenberger et al.,https://onlinelibrary.wiley.com/doi/full/10.1002/solr.202500193,Two-step pvk solution deposition. Small textures,12/06/2025,2025,SHJ,,,,,,,,,,,,,,,,,,,,,,,recombination,ITO,Not clear,,,,,,,,,,,,,,Not clear,Not clear,Not clear,,,,,,,,p-i-n,,,,,,1.04,SnO2,,,IZO,90,90,,,,,,,Forward,,,,,25.9,,,No,,,,,,,,,
Pappenberger et al.,https://onlinelibrary.wiley.com/doi/full/10.1002/solr.202500193,Two-step pvk solution deposition. Planar,12/06/2025,2025,SHJ,,,,,,,,,,,,,,,,,,,,,,,recombination,ITO,Not clear,,,,,,,,,,,,,,Not clear,Not clear,Not clear,,,,,,,,p-i-n,,,,,,1.04,SnO2,,,IZO,90,90,,,,,,,Reverse,,,,,26.6,,,No,,,,,,,,,
Pappenberger et al.,https://onlinelibrary.wiley.com/doi/full/10.1002/solr.202500193,Two-step pvk solution deposition. Planar,12/06/2025,2025,SHJ,,,,,,,,,,,,,,,,,,,,,,,recombination,ITO,Not clear,,,,,,,,,,,,,,Not clear,Not clear,Not clear,,,,,,,,p-i-n,,,,,,1.04,SnO2,,,IZO,90,90,,,,,,,Forward,,,,,26.3,,,No,,,,,,,,,
Pappenberger et al.,https://onlinelibrary.wiley.com/doi/full/10.1002/solr.202500193,Two-step pvk solution deposition. Large-textures,12/06/2025,2025,SHJ,,,,,,,,,,,,,,,,,,,,,,,recombination,ITO,Not clear,,,,,,,,,,,,,,Not clear,Not clear,Not clear,,,,,,,,p-i-n,,,,,,1.04,SnO2,,,IZO,45,45,,,,,,,Reverse,,,,,24.1,,,No,,,,,,,,,
Pappenberger et al.,https://onlinelibrary.wiley.com/doi/full/10.1002/solr.202500193,Two-step pvk solution deposition. Large-textures,12/06/2025,2025,SHJ,,,,,,,,,,,,,,,,,,,,,,,recombination,ITO,Not clear,,,,,,,,,,,,,,Not clear,Not clear,Not clear,,,,,,,,p-i-n,,,,,,1.04,SnO2,,,IZO,45,45,,,,,,,Forward,,,,,20.4,,,No,,,,,,,,,
Taddei et al.,https://pubs.acs.org/doi/full/10.1021/acsami.5c07722#fig4,"DAP additive, 150 C 1 min",17/06/2025,2025,SHJ,,,,,,,,,,,,,,,,,,,,,,,recombination,ITO,12,,,,,,,,,,,,,,Ag,ITO/Ag,70,,,,,,,,p-i-n,,,,,,1,SnO2,,,IZO,100,100,,,,,,,Tracking,,,,,25.29,,,No,,,,,,,,,
Taddei et al.,https://pubs.acs.org/doi/full/10.1021/acsami.5c07722#fig4,"DAP additive, 150 C 1 min",17/06/2025,2025,SHJ,,,,,,,,,,,,,,,,,,,,,,,recombination,ITO,12,,,,,,,,,,,,,,Ag,ITO/Ag,70,,,,,,,,p-i-n,,,,,,1,SnO2,,,IZO,100,100,,,,,,,Tracking,,,,,21.27,,,No,,,,,,,,,
Taddei et al.,https://pubs.acs.org/doi/full/10.1021/acsami.5c07722#fig4,"Control DAP, no anneal",17/06/2025,2025,SHJ,,,,,,,,,,,,,,,,,,,,,,,recombination,ITO,12,,,,,,,,,,,,,,Ag,ITO/Ag,70,,,,,,,,p-i-n,,,,,,1,SnO2,,,IZO,100,100,,,,,,,Tracking,,,,,22.72,,,No,,,,,,,,,
Taddei et al.,https://pubs.acs.org/doi/full/10.1021/acsami.5c07722#fig4,"Control DAP, no anneal",17/06/2025,2025,SHJ,,,,,,,,,,,,,,,,,,,,,,,recombination,ITO,12,,,,,,,,,,,,,,Ag,ITO/Ag,70,,,,,,,,p-i-n,,,,,,1,SnO2,,,IZO,100,100,,,,,,,Tracking,,,,,21.36,,,No,,,,,,,,,
Taddei et al.,https://pubs.acs.org/doi/full/10.1021/acsami.5c07722#fig4,"Control no DAP, no anneal",17/06/2025,2025,SHJ,,,,,,,,,,,,,,,,,,,,,,,recombination,ITO,12,,,,,,,,,,,,,,Ag,ITO/Ag,70,,,,,,,,p-i-n,,,,,,1,SnO2,,,IZO,100,100,,,,,,,Tracking,,,,,23.26,,,No,,,,,,,,,
Taddei et al.,https://pubs.acs.org/doi/full/10.1021/acsami.5c07722#fig4,"Control no DAP, no anneal",17/06/2025,2025,SHJ,,,,,,,,,,,,,,,,,,,,,,,recombination,ITO,12,,,,,,,,,,,,,,Ag,ITO/Ag,70,,,,,,,,p-i-n,,,,,,1,SnO2,,,IZO,100,100,,,,,,,Tracking,,,,,22.07,,,No,,,,,,,,,
Luo et al.,https://pubs.acs.org/doi/10.1021/acsenergylett.5c01010,Sulfonium additive,19/06/2025,2025,SHJ,,,,,,,,,,,,,,,,,,,,,,,recombination,ITO,20,,,,,,,,,,,,,,Ag,ITO/Ag,80,,,,,,,,p-i-n,,,,,,1.21 ,SnO2,,,IZO,50,50,,,,,,,Reverse,,,,,30.49,,,No,,,,,,,,,
Luo et al.,https://pubs.acs.org/doi/10.1021/acsenergylett.5c01010,Sulfonium additive,19/06/2025,2025,SHJ,,,,,,,,,,,,,,,,,,,,,,,recombination,ITO,20,,,,,,,,,,,,,,Ag,ITO/Ag,80,,,,,,,,p-i-n,,,,,,1.21 ,SnO2,,,IZO,50,50,,,,,,,Forward,,,,,29.9,,,No,,,,,,,,,
Luo et al.,https://pubs.acs.org/doi/10.1021/acsenergylett.5c01010,Sulfonium additive,19/06/2025,2025,SHJ,,,,,,,,,,,,,,,,,,,,,,,recombination,ITO,20,,,,,,,,,,,,,,Ag,ITO/Ag,80,,,,,,,,p-i-n,,,,,,1.21 ,SnO2,,,IZO,50,50,,,,,,,Tracking,,,,,30.3,,,No,,,,,,,,,
Luo et al.,https://pubs.acs.org/doi/10.1021/acsenergylett.5c01010,Sulfonium additive. Control no additive,19/06/2025,2025,SHJ,,,,,,,,,,,,,,,,,,,,,,,recombination,ITO,20,,,,,,,,,,,,,,Ag,ITO/Ag,80,,,,,,,,p-i-n,,,,,,1.21 ,SnO2,,,IZO,50,50,,,,,,,Reverse,,,,,29.05,,,No,,,,,,,,,
Luo et al.,https://pubs.acs.org/doi/10.1021/acsenergylett.5c01010,Sulfonium additive. Control no additive,19/06/2025,2025,SHJ,,,,,,,,,,,,,,,,,,,,,,,recombination,ITO,20,,,,,,,,,,,,,,Ag,ITO/Ag,80,,,,,,,,p-i-n,,,,,,1.21 ,SnO2,,,IZO,50,50,,,,,,,Forward,,,,,28.8,,,No,,,,,,,,,
Luo et al.,https://pubs.acs.org/doi/10.1021/acsenergylett.5c01010,Sulfonium additive,19/06/2025,2025,SHJ,,,,,,,,,,,,,,,,,,,,,,,recombination,ITO,20,,,,,,,,,,,,,,Ag,ITO/Ag,80,,,,,,,,p-i-n,,,,,,1.2129,SnO2,,,IZO,50,50,,,,,,,Reverse,,,,,29.84,,,Yes,,,,,,,,,
Luo et al.,https://pubs.acs.org/doi/10.1021/acsenergylett.5c01010,Sulfonium additive,19/06/2025,2025,SHJ,,,,,,,,,,,,,,,,,,,,,,,recombination,ITO,20,,,,,,,,,,,,,,Ag,ITO/Ag,80,,,,,,,,p-i-n,,,,,,1.2129,SnO2,,,IZO,50,50,,,,,,,Tracking,,,,,29.55,,,Yes,,,,,,,,,
Wang et al.,https://advanced.onlinelibrary.wiley.com/doi/10.1002/aenm.202502057?af=R,One-step deposition,22/06/2025,2025,polo,,,,,,,,,,,,,,,,,,,,,,,recombination,ITO,20,,,,,,,,,,,,,,Ag/Al,Ag/Al,0,,,,,,,,p-i-n,,,,,,1,SnO2,,,IZO,100,100,,,,,,,Not clear,,,,,28.51,,,No,,,,,,,,,
Wang et al.,https://advanced.onlinelibrary.wiley.com/doi/10.1002/aenm.202502057?af=R,One-step deposition,22/06/2025,2025,polo,,,,,,,,,,,,,,,,,,,,,,,recombination,ITO,20,,,,,,,,,,,,,,Ag/Al,Ag/Al,0,,,,,,,,p-i-n,,,,,,1,SnO2,,,IZO,100,100,,,,,,,Reverse,,,,,29.68,,,No,,,,,,,,,
Wang et al.,https://advanced.onlinelibrary.wiley.com/doi/10.1002/aenm.202502057?af=R,One-step deposition,22/06/2025,2025,polo,,,,,,,,,,,,,,,,,,,,,,,recombination,ITO,20,,,,,,,,,,,,,,Ag/Al,Ag/Al,0,,,,,,,,p-i-n,,,,,,1,SnO2,,,IZO,100,100,,,,,,,Tracking,,,,,29.25,,,No,,,,,,,,,
Wang et al.,https://advanced.onlinelibrary.wiley.com/doi/10.1002/aenm.202502057?af=R,Two-step deposition,22/06/2025,2025,polo,,,,,,,,,,,,,,,,,,,,,,,recombination,ITO,20,,,,,,,,,,,,,,Ag/Al,Ag/Al,0,,,,,,,,p-i-n,,,,,,1,SnO2,,,IZO,100,100,,,,,,,Not clear,,,,,26.28,,,No,,,,,,,,,
Landgraf et al.,https://advanced.onlinelibrary.wiley.com/doi/full/10.1002/adfm.202508186,Post-dep SAM treatment. No washing,23/06/2025,2025,SHJ,,,,,,,,,,,,,,,,,,,,,,,recombination,ITO,Not clear,,,,,,,,,,,,,,Ag,ITO/Ag,195,,,,,,,,p-i-n,,,,,,1,SnO2,,,ITO,25,25,,,,,,,Reverse,,,,,26.1,,,No,,,,,,,,,
Landgraf et al.,https://advanced.onlinelibrary.wiley.com/doi/full/10.1002/adfm.202508186,Post-dep SAM treatment. No washing,23/06/2025,2025,SHJ,,,,,,,,,,,,,,,,,,,,,,,recombination,ITO,Not clear,,,,,,,,,,,,,,Ag,ITO/Ag,195,,,,,,,,p-i-n,,,,,,1,SnO2,,,ITO,25,25,,,,,,,Forward,,,,,25.7,,,No,,,,,,,,,
Landgraf et al.,https://advanced.onlinelibrary.wiley.com/doi/full/10.1002/adfm.202508186,Post-dep SAM treatment. Washing,23/06/2025,2025,SHJ,,,,,,,,,,,,,,,,,,,,,,,recombination,ITO,Not clear,,,,,,,,,,,,,,Ag,ITO/Ag,195,,,,,,,,p-i-n,,,,,,1,SnO2,,,ITO,25,25,,,,,,,Reverse,,,,,26.5,,,No,,,,,,,,,
Landgraf et al.,https://advanced.onlinelibrary.wiley.com/doi/full/10.1002/adfm.202508186,Post-dep SAM treatment. Washing,23/06/2025,2025,SHJ,,,,,,,,,,,,,,,,,,,,,,,recombination,ITO,Not clear,,,,,,,,,,,,,,Ag,ITO/Ag,195,,,,,,,,p-i-n,,,,,,1,SnO2,,,ITO,25,25,,,,,,,Forward,,,,,26.3,,,No,,,,,,,,,
Landgraf et al.,https://advanced.onlinelibrary.wiley.com/doi/full/10.1002/adfm.202508186,Post-dep SAM treatment. No Anneal,23/06/2025,2025,SHJ,,,,,,,,,,,,,,,,,,,,,,,recombination,ITO,Not clear,,,,,,,,,,,,,,Ag,ITO/Ag,195,,,,,,,,p-i-n,,,,,,1,SnO2,,,ITO,25,25,,,,,,,Reverse,,,,,20.6,,,No,,,,,,,,,
Landgraf et al.,https://advanced.onlinelibrary.wiley.com/doi/full/10.1002/adfm.202508186,Post-dep SAM treatment. No Anneal,23/06/2025,2025,SHJ,,,,,,,,,,,,,,,,,,,,,,,recombination,ITO,Not clear,,,,,,,,,,,,,,Ag,ITO/Ag,195,,,,,,,,p-i-n,,,,,,1,SnO2,,,ITO,25,25,,,,,,,Forward,,,,,18.6,,,No,,,,,,,,,
Landgraf et al.,https://advanced.onlinelibrary.wiley.com/doi/full/10.1002/adfm.202508186,Post-dep SAM treatment. No Anneal. Washed,23/06/2025,2025,SHJ,,,,,,,,,,,,,,,,,,,,,,,recombination,ITO,Not clear,,,,,,,,,,,,,,Ag,ITO/Ag,195,,,,,,,,p-i-n,,,,,,1,SnO2,,,ITO,25,25,,,,,,,Reverse,,,,,26.1,,,No,,,,,,,,,
Landgraf et al.,https://advanced.onlinelibrary.wiley.com/doi/full/10.1002/adfm.202508186,Post-dep SAM treatment. No Anneal. Washed,23/06/2025,2025,SHJ,,,,,,,,,,,,,,,,,,,,,,,recombination,ITO,Not clear,,,,,,,,,,,,,,Ag,ITO/Ag,195,,,,,,,,p-i-n,,,,,,1,SnO2,,,ITO,25,25,,,,,,,Forward,,,,,25.5,,,No,,,,,,,,,
Landgraf et al.,https://advanced.onlinelibrary.wiley.com/doi/full/10.1002/adfm.202508186,Post-dep SAM treatment. 100 C,23/06/2025,2025,SHJ,,,,,,,,,,,,,,,,,,,,,,,recombination,ITO,Not clear,,,,,,,,,,,,,,Ag,ITO/Ag,195,,,,,,,,p-i-n,,,,,,1,SnO2,,,ITO,25,25,,,,,,,Reverse,,,,,26.1,,,No,,,,,,,,,
Landgraf et al.,https://advanced.onlinelibrary.wiley.com/doi/full/10.1002/adfm.202508186,Post-dep SAM treatment. 100 C,23/06/2025,2025,SHJ,,,,,,,,,,,,,,,,,,,,,,,recombination,ITO,Not clear,,,,,,,,,,,,,,Ag,ITO/Ag,195,,,,,,,,p-i-n,,,,,,1,SnO2,,,ITO,25,25,,,,,,,Forward,,,,,25.9,,,No,,,,,,,,,
Landgraf et al.,https://advanced.onlinelibrary.wiley.com/doi/full/10.1002/adfm.202508186,Post-dep SAM treatment. 150 C,23/06/2025,2025,SHJ,,,,,,,,,,,,,,,,,,,,,,,recombination,ITO,Not clear,,,,,,,,,,,,,,Ag,ITO/Ag,195,,,,,,,,p-i-n,,,,,,1,SnO2,,,ITO,25,25,,,,,,,Reverse,,,,,27.1,,,No,,,,,,,,,
Landgraf et al.,https://advanced.onlinelibrary.wiley.com/doi/full/10.1002/adfm.202508186,Post-dep SAM treatment. 150 C,23/06/2025,2025,SHJ,,,,,,,,,,,,,,,,,,,,,,,recombination,ITO,Not clear,,,,,,,,,,,,,,Ag,ITO/Ag,195,,,,,,,,p-i-n,,,,,,1,SnO2,,,ITO,25,25,,,,,,,Forward,,,,,27,,,No,,,,,,,,,
Landgraf et al.,https://advanced.onlinelibrary.wiley.com/doi/full/10.1002/adfm.202508186,"Post-dep SAM treatment. 150 C, washed",23/06/2025,2025,SHJ,,,,,,,,,,,,,,,,,,,,,,,recombination,ITO,Not clear,,,,,,,,,,,,,,Ag,ITO/Ag,195,,,,,,,,p-i-n,,,,,,1,SnO2,,,ITO,25,25,,,,,,,Reverse,,,,,28.2,,,No,,,,,,,,,
Landgraf et al.,https://advanced.onlinelibrary.wiley.com/doi/full/10.1002/adfm.202508186,"Post-dep SAM treatment. 150 C, washed",23/06/2025,2025,SHJ,,,,,,,,,,,,,,,,,,,,,,,recombination,ITO,Not clear,,,,,,,,,,,,,,Ag,ITO/Ag,195,,,,,,,,p-i-n,,,,,,1,SnO2,,,ITO,25,25,,,,,,,Forward,,,,,28.1,,,No,,,,,,,,,
Landgraf et al.,https://advanced.onlinelibrary.wiley.com/doi/full/10.1002/adfm.202508186,Post-dep SAM treatment. Spin-coated SAM,23/06/2025,2025,SHJ,,,,,,,,,,,,,,,,,,,,,,,recombination,ITO,Not clear,,,,,,,,,,,,,,Ag,ITO/Ag,195,,,,,,,,p-i-n,,,,,,1,SnO2,,,ITO,25,25,,,,,,,Reverse,,,,,26.3,,,No,,,,,,,,,
Landgraf et al.,https://advanced.onlinelibrary.wiley.com/doi/full/10.1002/adfm.202508186,Post-dep SAM treatment. Spin-coated SAM,23/06/2025,2025,SHJ,,,,,,,,,,,,,,,,,,,,,,,recombination,ITO,Not clear,,,,,,,,,,,,,,Ag,ITO/Ag,195,,,,,,,,p-i-n,,,,,,1,SnO2,,,ITO,25,25,,,,,,,Forward,,,,,26.3,,,No,,,,,,,,,
Landgraf et al.,https://advanced.onlinelibrary.wiley.com/doi/full/10.1002/adfm.202508186,Post-dep SAM treatment. Dip-coated SAM,23/06/2025,2025,SHJ,,,,,,,,,,,,,,,,,,,,,,,recombination,ITO,Not clear,,,,,,,,,,,,,,Ag,ITO/Ag,195,,,,,,,,p-i-n,,,,,,1,SnO2,,,ITO,25,25,,,,,,,Reverse,,,,,26.3,,,No,,,,,,,,,
Landgraf et al.,https://advanced.onlinelibrary.wiley.com/doi/full/10.1002/adfm.202508186,Post-dep SAM treatment. Dip-coated SAM,23/06/2025,2025,SHJ,,,,,,,,,,,,,,,,,,,,,,,recombination,ITO,Not clear,,,,,,,,,,,,,,Ag,ITO/Ag,195,,,,,,,,p-i-n,,,,,,1,SnO2,,,ITO,25,25,,,,,,,Forward,,,,,26.2,,,No,,,,,,,,,
Landgraf et al.,https://advanced.onlinelibrary.wiley.com/doi/full/10.1002/adfm.202508186,Post-dep SAM treatment. Evaporated SAM,23/06/2025,2025,SHJ,,,,,,,,,,,,,,,,,,,,,,,recombination,ITO,Not clear,,,,,,,,,,,,,,Ag,ITO/Ag,195,,,,,,,,p-i-n,,,,,,1,SnO2,,,ITO,25,25,,,,,,,Reverse,,,,,26.4,,,No,,,,,,,,,
Landgraf et al.,https://advanced.onlinelibrary.wiley.com/doi/full/10.1002/adfm.202508186,Post-dep SAM treatment. Evaporated SAM,23/06/2025,2025,SHJ,,,,,,,,,,,,,,,,,,,,,,,recombination,ITO,Not clear,,,,,,,,,,,,,,Ag,ITO/Ag,195,,,,,,,,p-i-n,,,,,,1,SnO2,,,ITO,25,25,,,,,,,Forward,,,,,26.3,,,No,,,,,,,,,
Wang et al.,https://advanced.onlinelibrary.wiley.com/doi/10.1002/advs.202505288,DPAICz SAM,25/06/2025,2025,SHJ,,,,,,,,,,,,,,,,,,,,,,,recombination,ITO,Not clear,,,,,,,,,,,,,,Not clear,Not clear,Not clear,,,,,,,,p-i-n,,,,,,1.21,SnO2,,,IZO,60,60,,,,,,,Tracking,,,,,32.13,,,No,,,,,,,,,
Wang et al.,https://advanced.onlinelibrary.wiley.com/doi/10.1002/advs.202505288,DPAICz SAM,25/06/2025,2025,SHJ,,,,,,,,,,,,,,,,,,,,,,,recombination,ITO,Not clear,,,,,,,,,,,,,,Not clear,Not clear,Not clear,,,,,,,,p-i-n,,,,,,1.21,SnO2,,,IZO,60,60,,,,,,,Tracking,,,,,32.55,,,No,,,,,,,,,
Wang et al.,https://advanced.onlinelibrary.wiley.com/doi/10.1002/advs.202505288,DPAICz SAM. 2PACz Control,25/06/2025,2025,SHJ,,,,,,,,,,,,,,,,,,,,,,,recombination,ITO,Not clear,,,,,,,,,,,,,,Not clear,Not clear,Not clear,,,,,,,,p-i-n,,,,,,1.21,SnO2,,,IZO,60,60,,,,,,,Tracking,,,,,30.47,,,No,,,,,,,,,
Li et al.,https://advanced.onlinelibrary.wiley.com/doi/full/10.1002/adma.202501961,"2,5-NaDPA additive",25/06/2025,2025,SHJ,,,,,,,,,,,,,,,,,,,,,,,recombination,ITO,Not clear,,,,,,,,,,,,,,Ag,ITO/Ag,80,,,,,,,,p-i-n,,,,,,19.9,SnO2,,,IZO,105,105,,,,,,,Reverse,,,,,28.28,,,No,,,,,,,,,
Li et al.,https://advanced.onlinelibrary.wiley.com/doi/full/10.1002/adma.202501961,"2,5-NaDPA additive",25/06/2025,2025,SHJ,,,,,,,,,,,,,,,,,,,,,,,recombination,ITO,Not clear,,,,,,,,,,,,,,Ag,ITO/Ag,80,,,,,,,,p-i-n,,,,,,19.9,SnO2,,,IZO,105,105,,,,,,,Forward,,,,,27.58,,,No,,,,,,,,,
Li et al.,https://advanced.onlinelibrary.wiley.com/doi/full/10.1002/adma.202501961,"2,5-NaDPA additive",25/06/2025,2025,SHJ,,,,,,,,,,,,,,,,,,,,,,,recombination,ITO,Not clear,,,,,,,,,,,,,,Ag,ITO/Ag,80,,,,,,,,p-i-n,,,,,,19.9,SnO2,,,IZO,105,105,,,,,,,Tracking,,,,,27.37,,,No,,,,,,,,,
Li et al.,https://advanced.onlinelibrary.wiley.com/doi/full/10.1002/adma.202501961,"2,5-NaDPA additive. Control, no additive",25/06/2025,2025,SHJ,,,,,,,,,,,,,,,,,,,,,,,recombination,ITO,Not clear,,,,,,,,,,,,,,Ag,ITO/Ag,80,,,,,,,,p-i-n,,,,,,19.9,SnO2,,,IZO,105,105,,,,,,,Reverse,,,,,26.32,,,No,,,,,,,,,
Li et al.,https://advanced.onlinelibrary.wiley.com/doi/full/10.1002/adma.202501961,"2,5-NaDPA additive. Control, no additive",25/06/2025,2025,SHJ,,,,,,,,,,,,,,,,,,,,,,,recombination,ITO,Not clear,,,,,,,,,,,,,,Ag,ITO/Ag,80,,,,,,,,p-i-n,,,,,,19.9,SnO2,,,IZO,105,105,,,,,,,Forward,,,,,25.5,,,No,,,,,,,,,
Li et al.,https://advanced.onlinelibrary.wiley.com/doi/full/10.1002/adma.202501961,"2,5-NaDPA additive. Control, no additive",25/06/2025,2025,SHJ,,,,,,,,,,,,,,,,,,,,,,,recombination,ITO,Not clear,,,,,,,,,,,,,,Ag,ITO/Ag,80,,,,,,,,p-i-n,,,,,,19.9,SnO2,,,IZO,105,105,,,,,,,Tracking,,,,,25.75,,,No,,,,,,,,,
Li et al.,https://advanced.onlinelibrary.wiley.com/doi/full/10.1002/adma.202501961,"2,5-NaDPA additive",25/06/2025,2025,SHJ,,,,,,,,,,,,,,,,,,,,,,,recombination,ITO,Not clear,,,,,,,,,,,,,,Ag,ITO/Ag,80,,,,,,,,p-i-n,,,,,,19.9,SnO2,,,IZO,105,105,,,,,,,Reverse,,,,,27.81,,,Yes,,,,,,,,,
Li et al.,https://advanced.onlinelibrary.wiley.com/doi/full/10.1002/adma.202501961,"2,5-NaDPA additive",25/06/2025,2025,SHJ,,,,,,,,,,,,,,,,,,,,,,,recombination,ITO,Not clear,,,,,,,,,,,,,,Ag,ITO/Ag,80,,,,,,,,p-i-n,,,,,,19.9,SnO2,,,IZO,105,105,,,,,,,Forward,,,,,27.1,,,Yes,,,,,,,,,
Li et al.,https://advanced.onlinelibrary.wiley.com/doi/full/10.1002/adma.202501961,"2,5-NaDPA additive",25/06/2025,2025,SHJ,,,,,,,,,,,,,,,,,,,,,,,recombination,ITO,Not clear,,,,,,,,,,,,,,Ag,ITO/Ag,80,,,,,,,,p-i-n,,,,,,19.9,SnO2,,,IZO,105,105,,,,,,,Tracking,,,,,27.16,,,Yes,,,,,,,,,
Zhao et al.,https://ieeexplore.ieee.org/document/11052731,"Stability study, encapsulation",26/06/2025,2025,SHJ,,,,,,,,,,,,,,,,,,,,,,,recombination,IWO,10,,,,,,,,,,,,,,Ag,IWO/Ag,80,,,,,,,,p-i-n,,,,,,1,SnO2,,,IWO,70,70,,,,,,,Reverse,,,,,25.58,,,No,,,,,,,,,
Zhao et al.,https://ieeexplore.ieee.org/document/11052731,"Stability study, encapsulation",26/06/2025,2025,SHJ,,,,,,,,,,,,,,,,,,,,,,,recombination,IWO,10,,,,,,,,,,,,,,Ag,IWO/Ag,80,,,,,,,,p-i-n,,,,,,1,SnO2,,,IWO,70,70,,,,,,,Forward,,,,,25.4,,,No,,,,,,,,,
Wu et al. ,https://www.science.org/doi/10.1126/science.adv4551,Stable and uniform organic diradical SAMs,26/06/2025,2025,SHJ,,,,,,,,,,,,,,,,,,,,,,,recombination,not clear,not clear,,,,,,,,,,,,,,Ag,Doped-InOx/Ag,100,,,,,,,,p-i-n,,,,,,1,SnO2,,,IZO,30,30,,,,,,,Forward,,,,,34.2,,,No,,,,,,,,,
Wu et al. ,https://www.science.org/doi/10.1126/science.adv4551,Stable and uniform organic diradical SAMs,26/06/2025,2025,SHJ,,,,,,,,,,,,,,,,,,,,,,,recombination,not clear,not clear,,,,,,,,,,,,,,Ag,Doped-InOx/Ag,100,,,,,,,,p-i-n,,,,,,1,SnO2,,,IZO,30,30,,,,,,,Reverse,,,,,34.1,,,No,,,,,,,,,
Wu et al. ,https://www.science.org/doi/10.1126/science.adv4551,Stable and uniform organic diradical SAMs,26/06/2025,2025,SHJ,,,,,,,,,,,,,,,,,,,,,,,recombination,not clear,not clear,,,,,,,,,,,,,,Ag,Doped-InOx/Ag,100,,,,,,,,p-i-n,,,,,,1,SnO2,,,IZO,30,30,,,,,,,Not clear,,,,,34.24,,,Yes,,,,,,,,,
Chen et al.,https://advanced.onlinelibrary.wiley.com/doi/10.1002/adma.202504581,BPT NiOx,30/06/2025,2025,SHJ,,,,,,,,,,,,,,,,,,,,,,,recombination,Not clear,unclear,,,,,,,,,,,,,,Ag,ITO/MgFx/Ag,80,,,,,,,,p-i-n,,,,,,1.0011,SnO2,,,IZO,80,80,,,,,,,Not clear,,,,,32.1,,,No,,,,,,,,,
Chen et al.,https://advanced.onlinelibrary.wiley.com/doi/10.1002/adma.202504581,BPT NiOx,30/06/2025,2025,SHJ,,,,,,,,,,,,,,,,,,,,,,,recombination,Not clear,unclear,,,,,,,,,,,,,,Ag,ITO/MgFx/Ag,80,,,,,,,,p-i-n,,,,,,1.0011,SnO2,,,IZO,80,80,,,,,,,Tracking,,,,,32.2,,,No,,,,,,,,,
Chen et al.,https://advanced.onlinelibrary.wiley.com/doi/10.1002/adma.202504581,BPT NiOx,30/06/2025,2025,SHJ,,,,,,,,,,,,,,,,,,,,,,,recombination,Not clear,unclear,,,,,,,,,,,,,,Ag,ITO/MgFx/Ag,80,,,,,,,,p-i-n,,,,,,1.0075,SnO2,,,IZO,80,80,,,,,,,Reverse,,,,,31.7,,,Yes,,,,,,,,,
Chen et al.,https://advanced.onlinelibrary.wiley.com/doi/10.1002/adma.202504581,BPT NiOx,30/06/2025,2025,SHJ,,,,,,,,,,,,,,,,,,,,,,,recombination,Not clear,unclear,,,,,,,,,,,,,,Ag,ITO/MgFx/Ag,80,,,,,,,,p-i-n,,,,,,1.0075,SnO2,,,IZO,80,80,,,,,,,Forward,,,,,31.37,,,Yes,,,,,,,,,
Chen et al.,https://advanced.onlinelibrary.wiley.com/doi/10.1002/adma.202504581,"Control, untreated NiOx",30/06/2025,2025,SHJ,,,,,,,,,,,,,,,,,,,,,,,recombination,Not clear,unclear,,,,,,,,,,,,,,Ag,ITO/MgFx/Ag,80,,,,,,,,p-i-n,,,,,,1.0011,SnO2,,,IZO,80,80,,,,,,,Not clear,,,,,30.3,,,No,,,,,,,,,
Chen et al.,https://advanced.onlinelibrary.wiley.com/doi/10.1002/adma.202504581,"Control, untreated NiOx",30/06/2025,2025,SHJ,,,,,,,,,,,,,,,,,,,,,,,recombination,Not clear,unclear,,,,,,,,,,,,,,Ag,ITO/MgFx/Ag,80,,,,,,,,p-i-n,,,,,,1.0011,SnO2,,,IZO,80,80,,,,,,,Tracking,,,,,30.06,,,No,,,,,,,,,
Qu et al.,https://www.sciencedirect.com/science/article/pii/S1385894725048028#f0030,Amine salt additive,01/07/2025,2025,SHJ,,,,,,,,,,,,,,,,,,,,,,,recombination,ITO,Not clear,,,,,,,,,,,,,,Not clear,Not clear,Not clear,,,,,,,,p-i-n,,,,,,1.07,SnO2,,,IZO,not clear,not clear,,,,,,,Reverse,,,,,31.2,,,No,,,,,,,,,
Qu et al.,https://www.sciencedirect.com/science/article/pii/S1385894725048028#f0030,Amine salt additive,01/07/2025,2025,SHJ,,,,,,,,,,,,,,,,,,,,,,,recombination,ITO,Not clear,,,,,,,,,,,,,,Not clear,Not clear,Not clear,,,,,,,,p-i-n,,,,,,1.07,SnO2,,,IZO,not clear,not clear,,,,,,,Forward,,,,,30.73,,,No,,,,,,,,,
Qu et al.,https://www.sciencedirect.com/science/article/pii/S1385894725048028#f0030,Amine salt additive - control,01/07/2025,2025,SHJ,,,,,,,,,,,,,,,,,,,,,,,recombination,ITO,Not clear,,,,,,,,,,,,,,Not clear,Not clear,Not clear,,,,,,,,p-i-n,,,,,,1.07,SnO2,,,IZO,not clear,not clear,,,,,,,Reverse,,,,,29.81,,,No,,,,,,,,,
Qu et al.,https://www.sciencedirect.com/science/article/pii/S1385894725048028#f0030,Amine salt additive - control,01/07/2025,2025,SHJ,,,,,,,,,,,,,,,,,,,,,,,recombination,ITO,Not clear,,,,,,,,,,,,,,Not clear,Not clear,Not clear,,,,,,,,p-i-n,,,,,,1.07,SnO2,,,IZO,not clear,not clear,,,,,,,Forward,,,,,27.04,,,No,,,,,,,,,
Qu et al.,https://www.sciencedirect.com/science/article/pii/S1385894725048028#f0030,Amine salt additive,01/07/2025,2025,SHJ,,,,,,,,,,,,,,,,,,,,,,,recombination,ITO,Not clear,,,,,,,,,,,,,,Not clear,Not clear,Not clear,,,,,,,,p-i-n,,,,,,20.06,SnO2,,,IZO,not clear,not clear,,,,,,,Reverse,,,,,25.91,,,No,,,,,,,,,
Qu et al.,https://www.sciencedirect.com/science/article/pii/S1385894725048028#f0030,Amine salt additive,01/07/2025,2025,SHJ,,,,,,,,,,,,,,,,,,,,,,,recombination,ITO,Not clear,,,,,,,,,,,,,,Not clear,Not clear,Not clear,,,,,,,,p-i-n,,,,,,20.06,SnO2,,,IZO,not clear,not clear,,,,,,,Forward,,,,,24.96,,,No,,,,,,,,,
Qu et al.,https://www.sciencedirect.com/science/article/pii/S1385894725048028#f0030,Amine salt additive - control,01/07/2025,2025,SHJ,,,,,,,,,,,,,,,,,,,,,,,recombination,ITO,Not clear,,,,,,,,,,,,,,Not clear,Not clear,Not clear,,,,,,,,p-i-n,,,,,,20.06,SnO2,,,IZO,not clear,not clear,,,,,,,Reverse,,,,,23.01,,,No,,,,,,,,,
Qu et al.,https://www.sciencedirect.com/science/article/pii/S1385894725048028#f0030,Amine salt additive - control,01/07/2025,2025,SHJ,,,,,,,,,,,,,,,,,,,,,,,recombination,ITO,Not clear,,,,,,,,,,,,,,Not clear,Not clear,Not clear,,,,,,,,p-i-n,,,,,,20.06,SnO2,,,IZO,not clear,not clear,,,,,,,Forward,,,,,21.68,,,No,,,,,,,,,
Sun et al.,https://www.nature.com/articles/s41467-025-61081-w,Flexible pvk/si tandem. FAI/FABr,01/07/2025,2025,SHJ,,,,,,,,,,,,,,,,,,,,,,,recombination,ITO,20,,,,,,,,,,,,,,Ag,ITO/Ag,80,,,,,,,,p-i-n,,,,,,1.04,SnO2,,,IZO,120,120,,,,,,,Reverse,,,,,29.15,,,No,,,,,,,,,
Sun et al.,https://www.nature.com/articles/s41467-025-61081-w,Flexible pvk/si tandem. FAI/FABr,01/07/2025,2025,SHJ,,,,,,,,,,,,,,,,,,,,,,,recombination,ITO,20,,,,,,,,,,,,,,Ag,ITO/Ag,80,,,,,,,,p-i-n,,,,,,1.04,SnO2,,,IZO,120,120,,,,,,,Forward,,,,,28.36,,,No,,,,,,,,,
Sun et al.,https://www.nature.com/articles/s41467-025-61081-w,Flexible pvk/si tandem. FAI/FABr,01/07/2025,2025,SHJ,,,,,,,,,,,,,,,,,,,,,,,recombination,ITO,20,,,,,,,,,,,,,,Ag,ITO/Ag,80,,,,,,,,p-i-n,,,,,,1.04,SnO2,,,IZO,120,120,,,,,,,Not clear,,,,,29.83,,,No,,,,,,,,,
Sun et al.,https://www.nature.com/articles/s41467-025-61081-w,Flexible pvk/si tandem. FAI/FABr,01/07/2025,2025,SHJ,,,,,,,,,,,,,,,,,,,,,,,recombination,ITO,20,,,,,,,,,,,,,,Ag,ITO/Ag,80,,,,,,,,p-i-n,,,,,,1.04,SnO2,,,IZO,120,120,,,,,,,Tracking,,,,,29.2,,,No,,,,,,,,,
Sun et al.,https://www.nature.com/articles/s41467-025-61081-w,Flexible pvk/si tandem. FAI/FABr,01/07/2025,2025,SHJ,,,,,,,,,,,,,,,,,,,,,,,recombination,ITO,20,,,,,,,,,,,,,,Ag,ITO/Ag,80,,,,,,,,p-i-n,,,,,,1.04,SnO2,,,IZO,120,120,,,,,,,Reverse,,,,,29.88,,,Yes,,,,,,,,,
Sun et al.,https://www.nature.com/articles/s41467-025-61081-w,Flexible pvk/si tandem. FAI/FABr,01/07/2025,2025,SHJ,,,,,,,,,,,,,,,,,,,,,,,recombination,ITO,20,,,,,,,,,,,,,,Ag,ITO/Ag,80,,,,,,,,p-i-n,,,,,,1.04,SnO2,,,IZO,120,120,,,,,,,Forward,,,,,29.04,,,Yes,,,,,,,,,
Sun et al.,https://www.nature.com/articles/s41467-025-61081-w,Flexible pvk/si tandem. FAI/FABr,01/07/2025,2025,SHJ,,,,,,,,,,,,,,,,,,,,,,,recombination,ITO,20,,,,,,,,,,,,,,Ag,ITO/Ag,80,,,,,,,,p-i-n,,,,,,1.04,SnO2,,,IZO,120,120,,,,,,,Reverse,,,,,29.63,,,Yes,,,,,,,,,
Sun et al.,https://www.nature.com/articles/s41467-025-61081-w,Flexible pvk/si tandem. FAI/FABr,01/07/2025,2025,SHJ,,,,,,,,,,,,,,,,,,,,,,,recombination,ITO,20,,,,,,,,,,,,,,Ag,ITO/Ag,80,,,,,,,,p-i-n,,,,,,1.04,SnO2,,,IZO,120,120,,,,,,,Forward,,,,,28.94,,,Yes,,,,,,,,,
Sun et al.,https://www.nature.com/articles/s41467-025-61081-w,Flexible pvk/si tandem. FAI/FABr,01/07/2025,2025,SHJ,,,,,,,,,,,,,,,,,,,,,,,recombination,ITO,20,,,,,,,,,,,,,,Ag,ITO/Ag,80,,,,,,,,p-i-n,,,,,,1.04,SnO2,,,IZO,120,120,,,,,,,Tracking,,,,,29.2,,,Yes,,,,,,,,,
Sun et al.,https://www.nature.com/articles/s41467-025-61081-w,Flexible pvk/si tandem. FAI/FABr,01/07/2025,2025,SHJ,,,,,,,,,,,,,,,,,,,,,,,recombination,ITO,20,,,,,,,,,,,,,,Ag,ITO/Ag,80,,,,,,,,p-i-n,,,,,,1.04,SnO2,,,IZO,120,120,,,,,,,Not clear,,,,,26.25,,,No,,,,,,,,,
Sun et al.,https://www.nature.com/articles/s41467-025-61081-w,Flexible pvk/si tandem. FAI/FABr,01/07/2025,2025,SHJ,,,,,,,,,,,,,,,,,,,,,,,recombination,ITO,20,,,,,,,,,,,,,,Ag,ITO/Ag,80,,,,,,,,p-i-n,,,,,,1.04,SnO2,,,IZO,120,120,,,,,,,Not clear,,,,,27.2,,,No,,,,,,,,,
Sun et al.,https://www.nature.com/articles/s41467-025-61081-w,Flexible pvk/si tandem. FAI/FABr,01/07/2025,2025,SHJ,,,,,,,,,,,,,,,,,,,,,,,recombination,ITO,20,,,,,,,,,,,,,,Ag,ITO/Ag,80,,,,,,,,p-i-n,,,,,,1.04,SnO2,,,IZO,120,120,,,,,,,Not clear,,,,,27.62,,,No,,,,,,,,,
Sun et al.,https://www.nature.com/articles/s41467-025-61081-w,Flexible pvk/si tandem. FAI/FABr,01/07/2025,2025,SHJ,,,,,,,,,,,,,,,,,,,,,,,recombination,ITO,20,,,,,,,,,,,,,,Ag,ITO/Ag,80,,,,,,,,p-i-n,,,,,,1.04,SnO2,,,IZO,120,120,,,,,,,Tracking,,,,,30.36,,,No,,,,,,,,,
Sun et al.,https://www.nature.com/articles/s41467-025-61081-w,Flexible pvk/si tandem. FAI/FABr,01/07/2025,2025,SHJ,,,,,,,,,,,,,,,,,,,,,,,recombination,ITO,20,,,,,,,,,,,,,,Ag,ITO/Ag,80,,,,,,,,p-i-n,,,,,,1.04,SnO2,,,IZO,120,120,,,,,,,Tracking,,,,,31.04,,,No,,,,,,,,,
Sun et al.,https://www.nature.com/articles/s41467-025-61081-w,"Flexible pvk/si tandem. Control, FAI/MABr",01/07/2025,2025,SHJ,,,,,,,,,,,,,,,,,,,,,,,recombination,ITO,20,,,,,,,,,,,,,,Ag,ITO/Ag,80,,,,,,,,p-i-n,,,,,,1.04,SnO2,,,IZO,120,120,,,,,,,Reverse,,,,,27.45,,,No,,,,,,,,,
Sun et al.,https://www.nature.com/articles/s41467-025-61081-w,"Flexible pvk/si tandem. Control, FAI/MABr",01/07/2025,2025,SHJ,,,,,,,,,,,,,,,,,,,,,,,recombination,ITO,20,,,,,,,,,,,,,,Ag,ITO/Ag,80,,,,,,,,p-i-n,,,,,,1.04,SnO2,,,IZO,120,120,,,,,,,Forward,,,,,26.97,,,No,,,,,,,,,
Li et al.,https://advanced.onlinelibrary.wiley.com/doi/10.1002/adma.202509202?af=R,NCNT additive,02/07/2025,2025,SHJ,,,,,,,,,,,,,,,,,,,,,,,recombination,ITO,20,,,,,,,,,,,,,,Ag,ITO/Ag,70,,,,,,,,p-i-n,,,,,,0.945,SnO2,,,IZO,65,65,,,,,,,Reverse,,,,,32,,,No,,,,,,,,,
