Repository: johnosullivan887/pvdata

# pvdata
Tandem Solar Cell Literature Data visualiser

Please cite: O’Sullivan, J., Wright, M., Stefani, B.V. et al. Transparent conducting electrodes for perovskite–silicon tandem solar cells. Nat Rev Phys 8, 344–364 (2026). https://doi.org/10.1038/s42254-026-00938-5

File: data/tandem.csv (part 10 of 10)
Author,Reference,Highlight,Publishing date,Year,Cell,Wafer doping,Wafer type,Wafer initial surface,Resitivity,Thickness,Junction location,Rear texture,Front texture,Protection layer,Texturing process,Protection layer removal,Cleaning,Emitter type,Sheet resistance,Emitter process,BSF Sheet resistance,BSF type,BSF process,Annealing temperature ©,Annealing time (min),Passivation front,Passivation front process,interconnection,Inter-layer,Inter-layer thicknes,Inter-layer process,Inter-layer process temperature,Annealing temperature ©,Annealing time (min),Clean before perovskite,Photolithography,Oxidation time,Oxidation temperature,Surface removal,Surface removal process,Rear passivation,Rear local contact,Rear passivation process,Rear metal,Rear electrode,Rear TCO thickness,Rear metal thickness,Rear metal order,Rear metal process,Annealing temperature,Annealing time,Surface removal,Surface removal process,Perovskite polarity,ETL,HTL,Cell isolation,Substrate area,Cell area,Cell active area,Buffer layer,Front electrode,Front metal,Front TCO,Front TCO thickness,Total front TCO thickness,Front TCO process,Front metal thickness [nm],Grid,Finger width [um],Finger spacing [mm],Front metal process,Scan direction,Bandgap,Voc tandem,Jsc tandem,FF tandem,n tandem,Jsc silicon,Jsc perovskite,Certified,Stability conditions,Stability result,Damp heat,Voc silicon,FF silicon,n silicon,Jsc silicon cell,Obs,
Li et al.,https://advanced.onlinelibrary.wiley.com/doi/10.1002/adma.202509202?af=R,NCNT additive,02/07/2025,2025,SHJ,,,,,,,,,,,,,,,,,,,,,,,recombination,ITO,20,,,,,,,,,,,,,,Ag,ITO/Ag,70,,,,,,,,p-i-n,,,,,,0.945,SnO2,,,IZO,65,65,,,,,,,Forward,,,,,31.5,,,No,,,,,,,,,
Li et al.,https://advanced.onlinelibrary.wiley.com/doi/10.1002/adma.202509202?af=R,NCNT additive,02/07/2025,2025,SHJ,,,,,,,,,,,,,,,,,,,,,,,recombination,ITO,20,,,,,,,,,,,,,,Ag,ITO/Ag,70,,,,,,,,p-i-n,,,,,,0.945,SnO2,,,IZO,65,65,,,,,,,Tracking,,,,,32,,,No,,,,,,,,,
Li et al.,https://advanced.onlinelibrary.wiley.com/doi/10.1002/adma.202509202?af=R,NCNT additive. Control no additive,02/07/2025,2025,SHJ,,,,,,,,,,,,,,,,,,,,,,,recombination,ITO,20,,,,,,,,,,,,,,Ag,ITO/Ag,70,,,,,,,,p-i-n,,,,,,0.945,SnO2,,,IZO,65,65,,,,,,,Reverse,,,,,30.3,,,No,,,,,,,,,
Li et al.,https://advanced.onlinelibrary.wiley.com/doi/10.1002/adma.202509202?af=R,NCNT additive. Control no additive,02/07/2025,2025,SHJ,,,,,,,,,,,,,,,,,,,,,,,recombination,ITO,20,,,,,,,,,,,,,,Ag,ITO/Ag,70,,,,,,,,p-i-n,,,,,,0.945,SnO2,,,IZO,65,65,,,,,,,Forward,,,,,29.6,,,No,,,,,,,,,
Li et al.,https://advanced.onlinelibrary.wiley.com/doi/10.1002/adma.202509202?af=R,NCNT additive,02/07/2025,2025,SHJ,,,,,,,,,,,,,,,,,,,,,,,recombination,ITO,20,,,,,,,,,,,,,,Ag,ITO/Ag,70,,,,,,,,p-i-n,,,,,,0.9471,SnO2,,,IZO,65,65,,,,,,,Not clear,,,,,31.7,,,Yes,,,,,,,,,
Li et al.,https://advanced.onlinelibrary.wiley.com/doi/10.1002/adma.202509202?af=R,NCNT additive,02/07/2025,2025,SHJ,,,,,,,,,,,,,,,,,,,,,,,recombination,ITO,20,,,,,,,,,,,,,,Ag,ITO/Ag,70,,,,,,,,p-i-n,,,,,,0.9471,SnO2,,,IZO,65,65,,,,,,,Not clear,,,,,31.31,,,Yes,,,,,,,,,
Li et al.,https://advanced.onlinelibrary.wiley.com/doi/10.1002/adma.202509202?af=R,NCNT additive,02/07/2025,2025,SHJ,,,,,,,,,,,,,,,,,,,,,,,recombination,ITO,20,,,,,,,,,,,,,,Ag,ITO/Ag,70,,,,,,,,p-i-n,,,,,,0.9471,SnO2,,,IZO,65,65,,,,,,,Not clear,,,,,30.98,,,Yes,,,,,,,,,
Wei et al.,https://advanced.onlinelibrary.wiley.com/doi/10.1002/aenm.202502696?af=R,ETPTA additive. 0.2%,02/07/2025,2025,SHJ,,,,,,,,,,,,,,,,,,,,,,,recombination,ITO,15,,,,,,,,,,,,,,Ag,ITO/Ag,80,,,,,,,,p-i-n,,,,,,1,SnO2,,,IZO,85,85,,,,,,,Not clear,,,,,32.57,,,No,,,,,,,,,
Wei et al.,https://advanced.onlinelibrary.wiley.com/doi/10.1002/aenm.202502696?af=R,ETPTA additive. 0.2%,02/07/2025,2025,SHJ,,,,,,,,,,,,,,,,,,,,,,,recombination,ITO,15,,,,,,,,,,,,,,Ag,ITO/Ag,80,,,,,,,,p-i-n,,,,,,1,SnO2,,,IZO,85,85,,,,,,,Tracking,,,,,32.4,,,No,,,,,,,,,
Wei et al.,https://advanced.onlinelibrary.wiley.com/doi/10.1002/aenm.202502696?af=R,ETPTA additive. 0.1%,02/07/2025,2025,SHJ,,,,,,,,,,,,,,,,,,,,,,,recombination,ITO,15,,,,,,,,,,,,,,Ag,ITO/Ag,80,,,,,,,,p-i-n,,,,,,1,SnO2,,,IZO,85,85,,,,,,,Not clear,,,,,32.02,,,No,,,,,,,,,
Wei et al.,https://advanced.onlinelibrary.wiley.com/doi/10.1002/aenm.202502696?af=R,ETPTA additive. 0.3%,02/07/2025,2025,SHJ,,,,,,,,,,,,,,,,,,,,,,,recombination,ITO,15,,,,,,,,,,,,,,Ag,ITO/Ag,80,,,,,,,,p-i-n,,,,,,1,SnO2,,,IZO,85,85,,,,,,,Not clear,,,,,32.21,,,No,,,,,,,,,
Wei et al.,https://advanced.onlinelibrary.wiley.com/doi/10.1002/aenm.202502696?af=R,ETPTA additive. 0.2%,02/07/2025,2025,SHJ,,,,,,,,,,,,,,,,,,,,,,,recombination,ITO,15,,,,,,,,,,,,,,Ag,ITO/Ag,80,,,,,,,,p-i-n,,,,,,0.9793,SnO2,,,IZO,85,85,,,,,,,Reverse,,,,,32.41,,,Yes,,,,,,,,,
Wei et al.,https://advanced.onlinelibrary.wiley.com/doi/10.1002/aenm.202502696?af=R,ETPTA additive. 0.2%,02/07/2025,2025,SHJ,,,,,,,,,,,,,,,,,,,,,,,recombination,ITO,15,,,,,,,,,,,,,,Ag,ITO/Ag,80,,,,,,,,p-i-n,,,,,,0.9793,SnO2,,,IZO,85,85,,,,,,,Forward,,,,,30.99,,,Yes,,,,,,,,,
Wei et al.,https://advanced.onlinelibrary.wiley.com/doi/10.1002/aenm.202502696?af=R,ETPTA additive. Control no additive,02/07/2025,2025,SHJ,,,,,,,,,,,,,,,,,,,,,,,recombination,ITO,15,,,,,,,,,,,,,,Ag,ITO/Ag,80,,,,,,,,p-i-n,,,,,,1,SnO2,,,IZO,85,85,,,,,,,Not clear,,,,,30.38,,,No,,,,,,,,,
Wei et al.,https://advanced.onlinelibrary.wiley.com/doi/10.1002/aenm.202502696?af=R,ETPTA additive. Control no additive,02/07/2025,2025,SHJ,,,,,,,,,,,,,,,,,,,,,,,recombination,ITO,15,,,,,,,,,,,,,,Ag,ITO/Ag,80,,,,,,,,p-i-n,,,,,,1,SnO2,,,IZO,85,85,,,,,,,Tracking,,,,,30.33,,,No,,,,,,,,,
Jia et al.,https://www.nature.com/articles/s41586-025-09333-z?s=09,Record PCE reported.,07/07/2025,2025,SHJ,,,,,,,,,,,,,,,,,,,,,,,recombination,IZO,10,,,,,,,,,,,,,,Ag,ITO/Ag,100,,,,,,,,p-i-n,,,,,,1.004,SnO2,,,IZO,not clear,not clear,,,,,,,Not clear,,,,,34.58,,,Yes,,,,,,,,,
Jia et al.,https://www.nature.com/articles/s41586-025-09333-z?s=09,"Record PCE reported. ""HTL201""",07/07/2025,2025,SHJ,,,,,,,,,,,,,,,,,,,,,,,recombination,IZO,10,,,,,,,,,,,,,,Ag,ITO/Ag,100,,,,,,,,p-i-n,,,,,,1.004,SnO2,,,IZO,not clear,not clear,,,,,,,Reverse,,,,,34.45,,,No,,,,,,,,,
Jia et al.,https://www.nature.com/articles/s41586-025-09333-z?s=09,"Record PCE reported. ""HTL201""",07/07/2025,2025,SHJ,,,,,,,,,,,,,,,,,,,,,,,recombination,IZO,10,,,,,,,,,,,,,,Ag,ITO/Ag,100,,,,,,,,p-i-n,,,,,,1.004,SnO2,,,IZO,not clear,not clear,,,,,,,Forward,,,,,34.6,,,No,,,,,,,,,
Jia et al.,https://www.nature.com/articles/s41586-025-09333-z?s=09,Record PCE reported. MeO-4PACz,07/07/2025,2025,SHJ,,,,,,,,,,,,,,,,,,,,,,,recombination,IZO,10,,,,,,,,,,,,,,Ag,ITO/Ag,100,,,,,,,,p-i-n,,,,,,1.004,SnO2,,,IZO,not clear,not clear,,,,,,,Reverse,,,,,33.88,,,No,,,,,,,,,
Jia et al.,https://www.nature.com/articles/s41586-025-09333-z?s=09,Record PCE reported. MeO-4PACz,07/07/2025,2025,SHJ,,,,,,,,,,,,,,,,,,,,,,,recombination,IZO,10,,,,,,,,,,,,,,Ag,ITO/Ag,100,,,,,,,,p-i-n,,,,,,1.004,SnO2,,,IZO,not clear,not clear,,,,,,,Forward,,,,,33.82,,,No,,,,,,,,,
Jia et al.,https://www.nature.com/articles/s41586-025-09333-z?s=09,Record PCE reported. Me-4PACz,07/07/2025,2025,SHJ,,,,,,,,,,,,,,,,,,,,,,,recombination,IZO,10,,,,,,,,,,,,,,Ag,ITO/Ag,100,,,,,,,,p-i-n,,,,,,1.004,SnO2,,,IZO,not clear,not clear,,,,,,,Reverse,,,,,32.38,,,No,,,,,,,,,
Jia et al.,https://www.nature.com/articles/s41586-025-09333-z?s=09,Record PCE reported. Me-4PACz,07/07/2025,2025,SHJ,,,,,,,,,,,,,,,,,,,,,,,recombination,IZO,10,,,,,,,,,,,,,,Ag,ITO/Ag,100,,,,,,,,p-i-n,,,,,,1.004,SnO2,,,IZO,not clear,not clear,,,,,,,Forward,,,,,32.77,,,No,,,,,,,,,
Jia et al.,https://www.nature.com/articles/s41586-025-09333-z?s=09,"Record PCE reported. ""HTL201""",07/07/2025,2025,SHJ,,,,,,,,,,,,,,,,,,,,,,,recombination,IZO,10,,,,,,,,,,,,,,Ag,ITO/Ag,100,,,,,,,,p-i-n,,,,,,1.004,SnO2,,,IZO,not clear,not clear,,,,,,,Mean,,,,,34.22,,,No,,,,,,,,,
Jia et al.,https://www.nature.com/articles/s41586-025-09333-z?s=09,Record PCE reported. MeO-4PACz,07/07/2025,2025,SHJ,,,,,,,,,,,,,,,,,,,,,,,recombination,IZO,10,,,,,,,,,,,,,,Ag,ITO/Ag,100,,,,,,,,p-i-n,,,,,,1.004,SnO2,,,IZO,not clear,not clear,,,,,,,Mean,,,,,33.34,,,No,,,,,,,,,
Jia et al.,https://www.nature.com/articles/s41586-025-09333-z?s=09,Record PCE reported. Me-4PACz,07/07/2025,2025,SHJ,,,,,,,,,,,,,,,,,,,,,,,recombination,IZO,10,,,,,,,,,,,,,,Ag,ITO/Ag,100,,,,,,,,p-i-n,,,,,,1.004,SnO2,,,IZO,not clear,not clear,,,,,,,Mean,,,,,32.18,,,No,,,,,,,,,
Zhao et al.,https://onlinelibrary.wiley.com/doi/10.1002/anie.202504237,Fully textured. SAM blend. Only SAM HTL.,10/07/2025,2025,SHJ,,,,,,,,,,,,,,,,,,,,,,,recombination,ITO,not clear,,,,,,,,,,,,,,Ag,Not clear,80,,,,,,,,p-i-n,,,,,,1.07,SnO2,,,IZO,50,50,,,,,,,Not clear,,,,,30.4,,,ABT,,,,,,,,,
Zhao et al.,https://onlinelibrary.wiley.com/doi/10.1002/anie.202504237,Fully textured. SAM blend. Only SAM HTL.,10/07/2025,2025,SHJ,,,,,,,,,,,,,,,,,,,,,,,recombination,ITO,not clear,,,,,,,,,,,,,,Ag,Not clear,80,,,,,,,,p-i-n,,,,,,1.07,SnO2,,,IZO,50,50,,,,,,,Not clear,,,,,27.33,,,Control,,,,,,,,,
Zhao et al.,https://onlinelibrary.wiley.com/doi/10.1002/anie.202504237,Fully textured. SAM blend.,10/07/2025,2025,SHJ,,,,,,,,,,,,,,,,,,,,,,,recombination,ITO,not clear,,,,,,,,,,,,,,Ag,Not clear,80,,,,,,,,p-i-n,,,,,,1.07,SnO2,,,IZO,50,50,,,,,,,Tracking,,,,,31.23,,,ABT,,,,,,,,,
Zhao et al.,https://onlinelibrary.wiley.com/doi/10.1002/anie.202504237,Fully textured. SAM blend.,10/07/2025,2025,SHJ,,,,,,,,,,,,,,,,,,,,,,,recombination,ITO,not clear,,,,,,,,,,,,,,Ag,Not clear,80,,,,,,,,p-i-n,,,,,,1.07,SnO2,,,IZO,50,50,,,,,,,Tracking,,,,,28.3,,,Control,,,,,,,,,
Zhao et al.,https://onlinelibrary.wiley.com/doi/10.1002/anie.202504237,Fully textured. SAM blend.,10/07/2025,2025,SHJ,,,,,,,,,,,,,,,,,,,,,,,recombination,ITO,not clear,,,,,,,,,,,,,,Ag,Not clear,80,,,,,,,,p-i-n,,,,,,1.07,SnO2,,,IZO,50,50,,,,,,,Not clear,,,,,31.56,,,ABT,,,,,,,,,
Zhao et al.,https://onlinelibrary.wiley.com/doi/10.1002/anie.202504237,Fully textured. SAM blend.,10/07/2025,2025,SHJ,,,,,,,,,,,,,,,,,,,,,,,recombination,ITO,not clear,,,,,,,,,,,,,,Ag,Not clear,80,,,,,,,,p-i-n,,,,,,1.07,SnO2,,,IZO,50,50,,,,,,,Not clear,,,,,28.93,,,Control,,,,,,,,,
Zhao et al.,https://onlinelibrary.wiley.com/doi/10.1002/anie.202504237,Fully textured. SAM blend.,10/07/2025,2025,SHJ,,,,,,,,,,,,,,,,,,,,,,,recombination,ITO,not clear,,,,,,,,,,,,,,Ag,Not clear,80,,,,,,,,p-i-n,,,,,,1.07,SnO2,,,IZO,50,50,,,,,,,Not clear,,,,,28.26,,,Control,,,,,,,,,
Zhao et al.,https://onlinelibrary.wiley.com/doi/10.1002/anie.202504237,Fully textured. SAM blend.,10/07/2025,2025,SHJ,,,,,,,,,,,,,,,,,,,,,,,recombination,ITO,not clear,,,,,,,,,,,,,,Ag,Not clear,80,,,,,,,,p-i-n,,,,,,1.07,SnO2,,,IZO,50,50,,,,,,,Not clear,,,,,31.2,,,ABT,,,,,,,,,
Zhao et al.,https://onlinelibrary.wiley.com/doi/10.1002/anie.202504237,Fully textured. SAM blend.,10/07/2025,2025,SHJ,,,,,,,,,,,,,,,,,,,,,,,recombination,ITO,not clear,,,,,,,,,,,,,,Ag,Not clear,80,,,,,,,,p-i-n,,,,,,20.06,SnO2,,,IZO,50,50,,,,,,,Tracking,,,,,26.08,,,ABT,,,,,,,,,
Zhao et al.,https://onlinelibrary.wiley.com/doi/10.1002/anie.202504237,Fully textured. SAM blend.,10/07/2025,2025,SHJ,,,,,,,,,,,,,,,,,,,,,,,recombination,ITO,not clear,,,,,,,,,,,,,,Ag,Not clear,80,,,,,,,,p-i-n,,,,,,20.06,SnO2,,,IZO,50,50,,,,,,,Tracking,,,,,24.18,,,Control,,,,,,,,,
Zhao et al.,https://onlinelibrary.wiley.com/doi/10.1002/anie.202504237,Fully textured. SAM blend.,10/07/2025,2025,SHJ,,,,,,,,,,,,,,,,,,,,,,,recombination,ITO,not clear,,,,,,,,,,,,,,Ag,Not clear,80,,,,,,,,p-i-n,,,,,,20.06,SnO2,,,IZO,50,50,,,,,,,Not clear,,,,,26.57,,,ABT,,,,,,,,,
Zhao et al.,https://onlinelibrary.wiley.com/doi/10.1002/anie.202504237,Fully textured. SAM blend.,10/07/2025,2025,SHJ,,,,,,,,,,,,,,,,,,,,,,,recombination,ITO,not clear,,,,,,,,,,,,,,Ag,Not clear,80,,,,,,,,p-i-n,,,,,,20.06,SnO2,,,IZO,50,50,,,,,,,Not clear,,,,,24.69,,,Control,,,,,,,,,
Zhao et al.,https://onlinelibrary.wiley.com/doi/10.1002/anie.202504237,Fully textured. SAM blend.,10/07/2025,2025,SHJ,,,,,,,,,,,,,,,,,,,,,,,recombination,ITO,not clear,,,,,,,,,,,,,,Ag,Not clear,80,,,,,,,,p-i-n,,,,,,20.06,SnO2,,,IZO,50,50,,,,,,,Not clear,,,,,24.67,,,Control,,,,,,,,,
Li et al.,https://www.sciencedirect.com/science/article/pii/S2095495625005522#f0025,SAM aggregation suppression,11/07/2025,2025,SHJ,,,,,,,,,,,,,,,,,,,,,,,recombination,ITO,10,,,,,,,,,,,,,,Ag,ITO/Ag,115,,,,,,,,p-i-n,,,,,,0.64,SnO2,,,IZO,100,100,,,,,,,Reverse,,,,,30.5,,,No,,,,,,,,,
Li et al.,https://www.sciencedirect.com/science/article/pii/S2095495625005522#f0025,SAM aggregation suppression,11/07/2025,2025,SHJ,,,,,,,,,,,,,,,,,,,,,,,recombination,ITO,10,,,,,,,,,,,,,,Ag,ITO/Ag,115,,,,,,,,p-i-n,,,,,,0.64,SnO2,,,IZO,100,100,,,,,,,Forward,,,,,30.1,,,No,,,,,,,,,
Li et al.,https://www.sciencedirect.com/science/article/pii/S2095495625005522#f0025,SAM aggregation suppression. Control,11/07/2025,2025,SHJ,,,,,,,,,,,,,,,,,,,,,,,recombination,ITO,10,,,,,,,,,,,,,,Ag,ITO/Ag,115,,,,,,,,p-i-n,,,,,,0.64,SnO2,,,IZO,100,100,,,,,,,Reverse,,,,,27.92,,,No,,,,,,,,,
Li et al.,https://www.sciencedirect.com/science/article/pii/S2095495625005522#f0025,SAM aggregation suppression. Control,11/07/2025,2025,SHJ,,,,,,,,,,,,,,,,,,,,,,,recombination,ITO,10,,,,,,,,,,,,,,Ag,ITO/Ag,115,,,,,,,,p-i-n,,,,,,0.64,SnO2,,,IZO,100,100,,,,,,,Forward,,,,,30.5,,,No,,,,,,,,,
Han et al.,https://www.sciencedirect.com/science/article/pii/S0378775325008845,IZrO/IZO multilayer,15/08/2025,2025,SHJ,,,,,,,,,,,,,,,,,,,,,,,recombination,ITO,20,,,,,,,,,,,,,,Ag,ITO/Ag,Not clear,,,,,,,,p-i-n,,,,,,1.05,SnOx,,,IZrO/IZO,45/35,80,,,,,,,Reverse,,,,,28.99,,,No,,,,,,,,,
Han et al.,https://www.sciencedirect.com/science/article/pii/S0378775325008845,IZrO/IZO multilayer,15/08/2025,2025,SHJ,,,,,,,,,,,,,,,,,,,,,,,recombination,ITO,20,,,,,,,,,,,,,,Ag,ITO/Ag,Not clear,,,,,,,,p-i-n,,,,,,1.05,SnOx,,,IZrO/IZO,45/35,80,,,,,,,Forward,,,,,30.74,,,No,,,,,,,,,
Han et al.,https://www.sciencedirect.com/science/article/pii/S0378775325008845,IZrO/IZO multilayer - control - IZO only,15/08/2025,2025,SHJ,,,,,,,,,,,,,,,,,,,,,,,recombination,ITO,20,,,,,,,,,,,,,,Ag,ITO/Ag,Not clear,,,,,,,,p-i-n,,,,,,1.05,SnOx,,,IZO,80,80,,,,,,,Reverse,,,,,26.87,,,No,,,,,,,,,
Han et al.,https://www.sciencedirect.com/science/article/pii/S0378775325008845,IZrO/IZO multilayer - control - IZO only,15/08/2025,2025,SHJ,,,,,,,,,,,,,,,,,,,,,,,recombination,ITO,20,,,,,,,,,,,,,,Ag,ITO/Ag,Not clear,,,,,,,,p-i-n,,,,,,1.05,SnOx,,,IZO,80,80,,,,,,,Forward,,,,,29.1,,,No,,,,,,,,,
Han et al.,https://www.sciencedirect.com/science/article/pii/S0378775325008845,IZrO/IZO multilayer - control - IZrO only,15/08/2025,2025,SHJ,,,,,,,,,,,,,,,,,,,,,,,recombination,ITO,20,,,,,,,,,,,,,,Ag,ITO/Ag,Not clear,,,,,,,,p-i-n,,,,,,1.05,SnOx,,,IZrO,80,80,,,,,,,Reverse,,,,,26.87,,,No,,,,,,,,,
Han et al.,https://www.sciencedirect.com/science/article/pii/S0378775325008845,IZrO/IZO multilayer - control - IZrO only,15/08/2025,2025,SHJ,,,,,,,,,,,,,,,,,,,,,,,recombination,ITO,20,,,,,,,,,,,,,,Ag,ITO/Ag,Not clear,,,,,,,,p-i-n,,,,,,1.05,SnOx,,,IZrO,80,80,,,,,,,Forward,,,,,29.14,,,No,,,,,,,,,
Li et al.,https://www.sciencedirect.com/science/article/pii/S1385894725056864,4PADCB SAMs,15/08/2025,2025,polo,,,,,,,,,,,,,,,,,,,,,,,recombination,ITO,20,,,,,,,,,,,,,,Ag,Ag,0,,,,,,,,p-i-n,,,,,,1.104,SnO2,,,IZO,not clear,not clear,,,,,,,Reverse,,,,,31.71,,,Yes,,,,,,,,,
Li et al.,https://www.sciencedirect.com/science/article/pii/S1385894725056864,4PADCB SAMs,15/08/2025,2025,polo,,,,,,,,,,,,,,,,,,,,,,,recombination,ITO,20,,,,,,,,,,,,,,Ag,Ag,0,,,,,,,,p-i-n,,,,,,1.104,SnO2,,,IZO,not clear,not clear,,,,,,,Forward,,,,,30.73,,,Yes,,,,,,,,,
Li et al.,https://www.sciencedirect.com/science/article/pii/S1385894725056864,4PADCB SAMs,15/08/2025,2025,polo,,,,,,,,,,,,,,,,,,,,,,,recombination,ITO,20,,,,,,,,,,,,,,Ag,Ag,0,,,,,,,,p-i-n,,,,,,1.1,SnO2,,,IZO,not clear,not clear,,,,,,,Tracking,,,,,30.98,,,No,,,,,,,,,
Jung et al.,https://www.sciencedirect.com/science/article/pii/S1385894725066756,"Polymer-nanoparticle composite encapsulation layer. Control, not encapsulated",15/09/2025,2025,SHJ,,,,,,,,,,,,,,,,,,,,,,,recombination,ITO,15,,,,,,,,,,,,,,Not clear,Not clear,Not clear,,,,,,,,p-i-n,,,,,,not clear,ZnO NPs,,,IZO,100,100,,,,,,,Not clear,,,,,23.41,,,No,,,,,,,,,
Jung et al.,https://www.sciencedirect.com/science/article/pii/S1385894725066756,Polymer-nanoparticle composite encapsulation layer.,15/09/2025,2025,SHJ,,,,,,,,,,,,,,,,,,,,,,,recombination,ITO,15,,,,,,,,,,,,,,Not clear,Not clear,Not clear,,,,,,,,p-i-n,,,,,,not clear,ZnO NPs,,,IZO,100,100,,,,,,,Not clear,,,,,23.21,,,No,,,,,,,,,
